Repository: hariskhan2010/gemology-assistant

File: docs/advanced-gemological-techniques.md
# Advanced Gemological Techniques

A reference guide for analytical instrumentation and methodologies used in gemological laboratories for identification, origin determination, treatment detection, and synthetic distinction.

---

## 1. Fourier-Transform Infrared Spectroscopy (FTIR)

### Principle

FTIR measures molecular vibrations in the infrared range (400–4000 cm⁻¹). When infrared radiation is absorbed by a sample, molecular bonds vibrate at characteristic frequencies. The resulting absorption spectrum provides a "fingerprint" of functional groups present. In gemology, FTIR is typically performed in transmission (for thin or powdered samples) or reflectance mode (for mounted stones). Most gem-quality stones are analyzed using diffuse reflectance infrared Fourier transform (DRIFT) or direct transmission through polished parallel windows.

### Key Absorption Features

| Wavenumber (cm⁻¹) | Assignment | Application |
|--------------------|------------|-------------|
| 3309 | OH stretching in corundum | Natural vs. synthetic ruby/sapphire; geographic origin |
| 3640 | Channel water in beryl | Emerald, aquamarine identification |
| 2800–3200 | C-H stretching (organic polymers) | Polymer/oil in emerald and jadeite |
| 1735 | C=O carbonyl | Resin/plastic fillers |
| 1510, 1600 | Aromatic ring stretches | Epoxy resins in emerald |
| 1282 | Type IaA diamond (aggregated N pairs) | Diamond type classification |
| 1175 | Type IaB diamond (four N atoms) | Diamond type classification |
| 1344 | Single substitutional nitrogen (Ib) | Synthetic diamond (HPHT type Ib) |
| 1430 | Hydrogen-related platelets (IaB) | Natural diamond aging indicator |
| 3107 | Hydrogen in diamond | Brown color related |

### Applications

#### Diamond Typing

FTIR is the standard method for diamond type classification (Ia, Ib, IIa, IIb):

- **Type IaA (1282 cm⁻¹):** Nitrogen pairs — ~98% of natural diamonds
- **Type IaB (1175 cm⁻¹):** Four nitrogen atoms + vacancy — natural aggregates
- **Type Ib (1344 cm⁻¹, 1130 cm⁻¹):** Single substitutional nitrogen — rare in nature, common in HPHT synthetic
- **Type IIa:** No measurable nitrogen absorption — extremely rare natural (e.g., Cullinan, Golconda), common in CVD synthetic
- **Type IIb:** Boron acceptor (2800 cm⁻¹ continuum) — natural blue diamonds

#### Treatment Detection

**Corundum (ruby/sapphire):**
- Natural corundum shows sharp OH stretching bands near 3309 cm⁻¹
- Heat-treated corundum loses/diffuses these OH bands
- Synthetic corundum has no OH bands (flux-grown) or broad water bands (hydrothermal)
- Beryllium-diffused sapphire shows altered IR patterns

**Emerald (beryl):**
- Natural emerald shows Type I and Type II water peaks in channels
- Hydrothermal synthetic emerald has different water ratios
- Oil/resin fillers show C-H stretches at 2800–3200 cm⁻¹ and C=O at 1735 cm⁻¹
- Different fillers have distinct spectra: cedar oil (organic), ExCel, Opticon, Permasafe

**Jadeite:**
- Type A (natural, untreated): No polymer peaks
- Type B (polymer-impregnated): C-H stretches at 2800–3200 cm⁻¹, C=O at 1735 cm⁻¹
- Quantifiable: polymer content can be estimated from peak intensity

#### Natural vs. Synthetic Distinction

- **Flux-grown emerald/alexandrite:** No water peaks at 3640/3690 cm⁻¹ (water absent in flux environment)
- **Hydrothermal synthetic emerald:** Type II water dominates over Type I (ratio differs from natural)
- **Synthetic diamond type Ib:** Strong single nitrogen peaks at 1344 cm⁻¹, absent in most naturals
- **HPHT synthetic diamond:** Ib character + nitrogen aggregation gradient

#### Geographic Origin

In corundum, the OH stretching region (3300–3500 cm⁻¹) varies by locality:
- **Burma (Myanmar) ruby:** Strong 3309 cm⁻¹, sharp 3319 cm⁻¹ shoulder
- **Mogok ruby:** Characteristic OH pattern
- **Sri Lanka sapphire:** Distinct water features
- **Madagascar sapphire:** Weak OH signature

### Instrument Considerations

- **Resolution:** Typically 4–8 cm⁻¹ for gemological work
- **Aperture:** Variable rectangular aperture to isolate clean sample area
- **Detector:** MCT (mercury cadmium telluride) cooled by liquid nitrogen for highest sensitivity; DTGS (deuterated triglycine sulfate) for room-temperature operation
- **Scan time:** 32–256 scans averaged (30 sec–3 min per spectrum)

---

## 2. Raman Spectroscopy

### Principle

Raman spectroscopy measures inelastic scattering of monochromatic laser light. Most photons scatter elastically (Rayleigh scattering — same wavelength). A tiny fraction (~1 in 10⁷) scatters inelastically, gaining or losing energy from molecular vibrations. The energy shift (Raman shift, in cm⁻¹) corresponds to specific molecular vibrations, producing a unique spectral fingerprint for each mineral.

Advantages: Non-destructive, works through transparent or translucent gems, through plastic/paper packaging, and even through water. Requires no sample preparation. Can be performed on mounted stones. Spatially resolved (Raman mapping) down to ~1 µm.

### Applications

#### Mineral Identification

Every mineral has a unique Raman fingerprint. Raman can identify:

- **Gem species:** The most definitive technique for mineral identification when refractive index/SG are ambiguous
- **Polymorphs:** Distinguishes diamond (1332 cm⁻¹) from moissanite (780, 970 cm⁻¹); distinguishes rutile from anatase
- **Uncut rough:** Identify rough stones through skin/natural coating

Common reference peaks:

| Mineral | Major Raman Peak(s) (cm⁻¹) |
|---------|---------------------------|
| Diamond | 1332 |
| Moissanite | 780, 970 |
| Corundum | 417, 644 |
| Beryl | 684, 1067 |
| Quartz | 464, 205 |
| Zircon | 1008, 974, 439 |
| Spinel | 406, 667 |
| Topaz | 927, 515, 449 |
| Turquoise | 1042, 1231 |
| Jadeite | 1038, 698, 375 |
| Nephrite | 1055, 678, 369 |
| Opal | 465 (broad) |
| Pearl | 1085 (aragonite), 1136 (vaterite) |

#### Inclusion Identification

Raman can identify inclusions non-destructively through the host gem. Critical for:

- **Natural vs. synthetic:** Natural corundum often contains rutile needles, apatite, zircon, calcite; synthetic contains flux or metallic inclusions
- **Geographic origin:** Specific inclusion mineral suites are characteristic of deposits
- **Treatment detection:** Borax residue, glassy flux residues
- **Fluid inclusions:** Raman identifies liquid/gas/vapor composition (CO₂, H₂O, hydrocarbons)

#### Treatment Detection

**Emerald fillers:** Raman distinguishes common fillers:
- **Cedar oil:** C-H stretches at 2800–3100 cm⁻¹ (similar to FTIR)
- **Canada balsam:** Unique fingerprint at 1700 cm⁻¹
- **ExCel (polymer):** Strong peaks at 1450, 1730, 2800–3100 cm⁻¹
- **Permasafe (UV-cured epoxy):** 1610, 1510 cm⁻¹ aromatic ring peaks
- **Opticron:** Complex peak pattern distinct from natural emerald
- **Palm oil:** Specific fatty-acid ester signature

**Polymer in jadeite (B-jade):**
- Epoxy peaks at 1110, 1186, 1608, 3060 cm⁻¹ superimposed on jadeite spectrum

**Heat treatment in corundum:**
- Zircon inclusions convert from high-zircon to low-zircon form (detectable by Raman shift)
- Boehmite (AlOOH) dehydration at ~450°C — presence indicates unheated

**Diamond graphitization:**
- Laser drilling or HPHT creates graphitic inclusions (diamond (1332 cm⁻¹) + graphite (1580 cm⁻¹) + amorphous carbon (1350 cm⁻¹))

#### Strain Mapping

Raman peak shifts reveal residual stress in diamond, corundum, and other gems:

- Diamond 1332 cm⁻¹ peak shifts ±2 cm⁻¹ under stress
- Compressive stress → peak shifts to higher wavenumber
- Tensile stress → peak shifts to lower wavenumber
- Used in HPHT diamond quality assessment

### Instrument Considerations

| Laser | Wavelength | Best For |
|-------|-----------|----------|
| 532 nm (green) | Most common | General purpose; strong signal |
| 633 nm (red) | Reduced fluorescence | Fluorescent gems, diamonds |
| 785 nm (NIR) | Minimal fluorescence | Highly fluorescent samples |
| 830 nm (NIR) | Minimal fluorescence | Organic gems, resin fillers |

- **Fluorescence interference:** Many gems fluoresce, masking weak Raman signals. Use longer wavelength laser (785 nm) or subtract baseline.
- **Resolution:** ~2–4 cm⁻¹ typical for gemological work
- **Spatial resolution:** ~1–2 µm with confocal optics

---

## 3. X-Ray Fluorescence (XRF / ED-XRF)

### Principle

XRF measures elemental composition by exposing a sample to high-energy X-rays, which eject inner-shell electrons. Outer electrons fill the vacancy, emitting characteristic fluorescent X-rays. The energy and intensity of emitted X-rays identify elements present and their approximate concentrations.

Energy-dispersive XRF (ED-XRF, also EDXRF) uses a solid-state detector to measure all elements simultaneously. Most common in gemological labs for non-destructive elemental analysis.

### Detection Range

- Elements from Na (11) to U (92)
- Limit of detection: ~10–100 ppm for most elements (much lower for higher-Z elements)
- Cannot detect: H, He, Li, Be, B, C, N, O, F, Ne (light elements)

### Applications

#### Lead Detection in Glass-Filled Ruby

Lead-rich glass filler is detected by strong Pb Lα and Lβ peaks. Even trace lead (from flux residues) is easily identified. This is the primary screening method for glass-filled corundum.

**Indicators:**
- Lead content >100 ppm strongly suggests glass filling
- Combined with high Si, Ca, Ba content
- Homogeneous (surface scan) vs. heterogeneous distribution (map scanning)

#### Trace Element Fingerprinting for Geographic Origin

Trace element ratios differentiate geographic sources:

| Pair | Application |
|------|-------------|
| Fe/Mg vs. Fe/Ti | Ruby origin (Burma, Thailand, Mozambique, Madagascar) |
| Fe/Cr vs. Fe/Ti | Sapphire origin (Kashmir, Sri Lanka, Madagascar, Montana) |
| Cr/Ga vs. Fe/V | Emerald origin (Colombia, Zambia, Brazil, Afghanistan) |
| Fe vs. Cr | Spinel origin |
| Cr/Ga | Tsavorite vs. demantoid |

**Key discriminants for corundum:**
- **Burma ruby:** Low Fe, low Ga, high Cr/Ga ratio
- **Mozambique ruby:** Higher Fe, Ti, Ga
- **Kashmir sapphire:** Low Fe, low Ti, characteristic Cr/Ga
- **Sri Lanka sapphire:** High Ga, low Fe, Zr present
- **Montana sapphire:** High Fe, high Ga, low Ti

#### Coated Stone Detection

Surface coatings (e.g., titanium on mystic topaz, metal oxide on coated sapphire) show anomalous surface-dominated element concentrations. Compare surface scan vs. bulk internal scan.

#### Synthetic vs. Natural Distinction

- **Flux-grown synthetic ruby:** High Pb, Mo, Bi (flux residues), low Ga
- **Hydrothermal synthetic emerald:** High Ni, Cu, variable Ni/Cr ratio
- **Czochralski synthetic alexandrite:** High Ir (iridium crucible), very low Fe
- **Natural vs. synthetic spinel:** Different trace element profiles (Fe, Zn, Ga, Ge)

#### Metal Alloy Identification

XRF identifies metal alloy composition in jewelry:
- Karat gold (10K, 14K, 18K, 22K, 24K) — Au, Cu, Ag, Zn ratios
- Platinum — Pt, Ir, Pd, Ru
- Silver — Ag, Cu content
- Nickel presence (relevant for hypoallergenic assessment)

### Limitations

- **No light element detection** (Be, Li, B, C, N, O, F) — cannot detect beryllium diffusion directly
- **Surface sensitive** — effective depth ~10–100 µm, may miss internal features
- **Matrix effects** — absorption/enhancement corrections needed for accurate quantification
- **Detection limits** ~10 ppm for most elements; lower sensitivity for Na, Mg, Al

---

## 4. LA-ICP-MS (Laser Ablation-Inductively Coupled Plasma-Mass Spectrometry)

### Principle

A focused laser beam (typically 193 nm excimer or 213 nm Nd:YAG) ablates a ~30–80 µm diameter crater on the gem surface. The ablated material is transported by helium carrier gas into an inductively coupled plasma (argon, ~6000 K) where it is atomized and ionized. The ions enter a mass spectrometer (quadrupole, sector-field, or time-of-flight) where they are separated by mass-to-charge ratio and quantified.

The gold standard for gemological trace element analysis. Destructive on a microscopic scale — craters are generally invisible to the naked eye and often invisible under 10× loupe, but technically destructive.

### Capabilities

- **Elements measured:** Li (3) to U (92)
- **Detection limits:** Low ppb (parts per billion) for most elements — 100–1000× more sensitive than XRF
- **Spot size:** 30–80 µm typical (smaller for valuable stones)
- **Depth resolution:** ~0.1–5 µm per laser pulse (depth profiling possible)
- **Quantification:** Requires matrix-matched standards (e.g., NIST SRM 610/612 glass, USGS reference materials)

### Applications

#### Geographic Origin Determination

LA-ICP-MS is the gold standard for geographic origin determination, particularly for corundum. Approximately 50+ trace elements measured simultaneously.

**Ruby origin discriminants:**
| Origin | Fe (ppm) | Cr (ppm) | Ga (ppm) | Ti (ppm) | V (ppm) | Cr/Ga | Fe/Ti |
|--------|----------|----------|----------|----------|---------|-------|-------|
| Burma (Mogok) | 10–500 | 2000–8000 | 20–80 | 10–100 | 10–50 | 30–400 | 1–10 |
| Burma (Mong Hsu) | 50–200 | 1000–3000 | 30–80 | 10–50 | 10–50 | 12–100 | 1–20 |
| Mozambique | 200–3000 | 1000–5000 | 50–150 | 50–300 | 10–100 | 10–100 | 1–10 |
| Thailand | 500–5000 | 500–2000 | 40–120 | 50–500 | 5–50 | 5–40 | 1–50 |
| Tanzania | 100–1000 | 1000–4000 | 40–100 | 50–300 | 10–80 | 15–80 | 1–10 |
| Madagascar | 100–1000 | 2000–6000 | 30–100 | 20–200 | 10–80 | 20–200 | 1–20 |

**Sapphire origin discriminants:**
- **Kashmir:** Low Fe (<50 ppm), low Ti, low Ga, elevated Cr
- **Sri Lanka:** High Ga (>80 ppm), low Fe (<200 ppm), Zr present
- **Madagascar:** Intermediate Fe, Ga 50–100 ppm, low Mg
- **Montana:** High Fe (500–2000 ppm), high Ga
- **Australia:** Very high Fe (1000–10,000 ppm), low Cr, high Mg

**Emerald origin discriminants:**
- **Colombia:** Low Fe (<500 ppm), high Cr/V, low Na, low Cs
- **Zambia:** High Fe (2000–10,000 ppm), high Na, high Cs, low Cr/V
- **Brazil:** Variable Fe, high Cs, high Li
- **Afghanistan:** Moderate Fe, moderate Cr/V
- **Ethiopia:** Fe 500–2000 ppm, Cr 1000–3000 ppm

#### Beryllium Diffusion Detection

Beryllium (Be) is undetectable by standard XRF. LA-ICP-MS detects Be at ppb levels, making it the definitive method for:

- **Depth profile analysis:** Measure Be concentration from surface to interior
- **Natural Be:** Uniform distribution throughout the stone (0.1–50 ppb in corundum)
- **Diffusion-treated Be:** High surface concentration (10–500 ppm) decreasing inward over 100–500 µm
- **Detection threshold:** >50 ppb Be in corundum is suspicious; >1 ppm with surface gradient confirms diffusion treatment

#### Synthetic vs. Natural Distinction

- **Natural corundum:** Characteristic trace element variability, consistent zoning
- **Hydrothermal synthetic ruby:** High Ni, Ni/Cr ratio differs from natural
- **Flux-grown ruby:** Flux-related elements (Pb, Mo, Bi, Pt, Fe) in trace amounts
- **Czochralski synthetic:** High purity, very low Fe, Co (crucible contamination)
- **HPHT synthetic diamond:** Ni, Co, Fe (catalyst metals) present
- **CVD diamond:** Si present (substrate contamination)

### Limitations

- **Destructive** — a microscopic crater remains (30–80 µm diameter, ~5–30 µm deep)
- **Requires flat surface** or slight ablation of curved surface
- **Standard-dependent** — quantification accuracy limited by standard matching
- **Slow** relative to XRF (5–15 min per analysis including standard calibration)
- **Cost** — expensive instrumentation ($200K–$500K) and per-analysis cost

---

## 5. UV-Vis-NIR Spectroscopy

### Principle

UV-Vis-NIR spectroscopy measures light absorption in the ultraviolet (190–400 nm), visible (400–750 nm), and near-infrared (750–1100 nm) ranges. Electrons in transition metal ions (Cr³⁺, Fe²⁺/³⁺, V³⁺, Mn²⁺, Ti³⁺, etc.) absorb specific wavelengths, producing color. The absorption spectrum reveals which chromophores are present, their oxidation states, and their coordination environment.

### Applications

#### Color Origin Determination

Identifies the specific chromophores responsible for gem color:

| Gemstone | Chromophore(s) | Key Absorption Features |
|----------|---------------|-----------------------|
| Ruby | Cr³⁺ | 410, 550 nm (cause red) + 694 nm (fluorescence) |
| Sapphire (blue) | Fe²⁺–Ti⁴⁺ intervalence charge transfer | Broad band at 580 nm, 450, 380 nm Fe bands |
| Emerald | Cr³⁺ + V³⁺ | 430, 608, 683 nm |
| Alexandrite | Cr³⁺ | 380, 420, 480, 580, 645 nm (color change) |
| Amethyst | Fe⁴⁺ (irradiation-induced) | 540 nm broad band |
| Citrine | Fe³⁺ | 440 nm tail |
| Peridot | Fe²⁺ | 492, 528, 630 nm |
| Tanzanite | V³⁺ | 420, 530, 590 nm (pleochroic) |
| Spinel (blue) | Co²⁺ | 540, 580, 620, 660 nm triple peaks |
| Demantoid | Fe³⁺ + Cr³⁺ | 440 nm Cr band |
| Jadeite (green) | Cr³⁺ | 620, 660, 690 nm |
| Tsavorite | V³⁺ + Cr³⁺ | 420, 600, 660 nm |

#### Treatment Detection

**Heat treatment in corundum:**
- Unheated: Fe³⁺ peaks at 377, 388, 450 nm sharp
- Heated: Fe³⁺ peaks diminish, color-center bands disappear
- Low-temperature heating (pink sapphire): 377 nm Fe³⁺ peak reduces
- High-temperature heating (blue sapphire): Diffuses Ti, alters broad band

**Heat treatment in tanzanite:**
- Unheated green/brown: Broad absorption across visible
- Heated blue/purple: V³⁺ absorption at 420, 530, 590 nm dominant
- Spectrum shifts to characteristic blue-violet profile

**Irradiation detection:**
- Diamond: GR1 (741 nm) — zero-phonon line indicates irradiation damage
- Irradiated topaz: Color center bands at 470, 380 nm
- Irradiated quartz: Smoky quartz centers at 440, 620 nm (disappear with heating)
- Irradiated blue maxixe beryl: Distinct absorption at 685 nm (pink/red maxixe type)

**HPHT diamond:**
- Annealing removes/reduces GR1, creates H3 (503 nm), H4 (496 nm) centers
- Optical centers indicate annealing temperature (1700–2200°C range)

#### Synthetic vs. Natural

- **Synthetic ruby (Verneuil):** Cr³⁺ bands sharper, higher Cr, lower Fe → weak/no Fe absorption at 450 nm
- **Synthetic emerald:** Cr³⁺ peaks different from natural due to different V/Cr ratio environment
- **CVD diamond:** Very low nitrogen, sharp NV centers at 575, 637 nm

### Instrument Considerations

- **Spectral range:** 200–1100 nm typical for gemology (UV-Vis-NIR)
- **Resolution:** 0.5–2 nm
- **Measurement mode:** Transmission (loose stones) or reflectance (mounted stones)
- **Low-temperature (77K):** Sharpens absorption features significantly

---

## 6. Photoluminescence (PL) Spectroscopy

### Principle

A laser excites electrons in the gem material, which then relax and emit light (luminescence). The emission spectrum reveals defect centers, trace elements, and structural imperfections. PL is exceptionally sensitive — can detect defect centers at concentrations as low as 1 ppb.

In gemology, PL is most important for diamond analysis, though it is also used for corundum, emerald, and other gems.

### Key Defect Centers in Diamond

| Center | Emission (nm) | Origin | Application |
|--------|--------------|--------|-------------|
| NV⁰ | 575 | Nitrogen-vacancy (neutral) | HPHT, CVD, treated diamond |
| NV⁻ | 637 | Nitrogen-vacancy (negative) | HPHT, radiation + anneal |
| H3 | 503 | N-V-N (two N + vacancy) | Natural diamond, HPHT annealing |
| H4 | 496 | N-V-N complex (four N) | Natural Type Ia |
| SiV | 737 | Silicon-vacancy | CVD diamond (Si substrate) |
| GeV | 602 | Germanium-vacancy | CVD diamond |
| Ni-related | 483, 523, 659 | Nickel complexes | HPHT synthetic (Ni catalyst) |
| GR1 | 741 | Vacancy (V⁰) | Irradiation damage |
| N3 | 415 | Three N + vacancy | Natural diamond (Type Ia) |
| S1 | 442–535 | Dislocation-related | Plastic deformation |
| 490.7 | 491 | H2 center (N-V-N⁻) | HPHT, type Ia |
| 3H | 503.4 | Interstitial-related | Irradiation + low-T anneal |

### Applications

#### Diamond Origin Determination (Natural vs. HPHT vs. CVD)

**Natural diamond:**
- Strong N3 center at 415 nm (natural aggregation)
- H3 center at 503 nm common
- Weak/no SiV at 737 nm
- No Ni-related centers
- NV centers usually weak or absent in pristine natural

**HPHT synthetic diamond:**
- Ni-related centers at 483, 523, 659 nm (nickel catalyst)
- Strong NV⁰ (575) and NV⁻ (637) after HPHT annealing
- H2 center at 491 nm common
- Ib nitrogen (1344 cm⁻¹ in FTIR) + Ni in PL
- No N3 center

**CVD synthetic diamond:**
- SiV at 737 nm (silicon from substrate) — very strong, sharp
- GeV at 602 nm if germanium present
- NV⁰ (575) and NV⁻ (637) common
- Weak or absent N3
- Hydrogen-related centers near 500–600 nm

#### HPHT Annealing Detection

HPHT annealing (brown to colorless/pink) creates characteristic centers:
- H3 (503 nm) — increases with HPHT
- H4 (496 nm) — increases with HPHT
- NV centers — form at high temperatures
- 490.7 nm (H2) — HPHT indicator

#### Irradiation Detection

- GR1 (741 nm) — definitive sign of irradiation damage
- Followed by annealing: NV centers form from mobilized vacancies
- 3H center (503.4 nm) — irradiation + low-temperature annealing
- H2 (491 nm) — irradiation + annealing of Type Ia

#### Low-Temperature PL

At liquid nitrogen temperature (77 K), linewidths narrow and sensitivity increases:
- NV center: 2–3× sharper at 77K vs. room temperature
- SiV: Resolution of fine structure
- Trace nickel peaks: Detectable only at low temperature

#### Corundum PL

PL is also used for corundum:
- **Cr³⁺ emission:** R1 (694 nm), R2 (693 nm) lines — natural vs. synthetic differences in width
- **Natural:** Sharper, lower strain → narrower R lines
- **Flux synthetic:** Very narrow R lines, different sideband structure
- **Heat treatment detection:** Changes in Cr³⁺ sideband and Ti³⁺ emission

### Instrument Considerations

- **Excitation lasers:** 488 nm (argon ion), 514 nm, 532 nm, 633 nm, 785 nm
- **Cooling:** 77K cryostat greatly improves sensitivity for diamonds
- **Spectral range:** 200–1100 nm (UV-Vis-NIR)
- **Collection:** Confocal optics for spatial resolution ~1–5 µm

---

## 7. DiamondView™ Imaging

### Principle

The DiamondView™ (De Beers / DTC instrument) uses deep ultraviolet (UV) excitation at ~225 nm from a xenon lamp. At this wavelength, diamond has a bandgap of 5.47 eV (~225 nm), inducing fluorescence and phosphorescence characteristic of growth structure.

The diamond is mounted facing the detector, and deep UV floods the crown. A sensitive CCD camera captures the emitted fluorescence image. The image reveals internal growth structures, zoning, and sector patterns invisible under normal illumination.

### Applications

#### Natural vs. Synthetic Diamond

The gold standard for distinguishing natural from synthetic diamond:

| Feature | Natural Diamond | HPHT Synthetic | CVD Synthetic |
|---------|----------------|----------------|---------------|
| Growth pattern | Octahedral (square/rectangular zoning), irregular, complex | Cubo-octahedral (square cross, sectors), metallic inclusions | Striated, layered, parallel growth bands |
| Zoning | Angular, sharp | Geometric, sector-specific | Planar, parallel |
| Fluorescence | Blue, green, yellow (variable) | Often strong blue (cubo-octahedral sectors) | Orange-red to green (wavelength shifts) |
| Phosphorescence | Rare, weak if any | Strong blue/green (boron — Type IIb) | Variable, often weak |
| Inclusions | Dark, irregular | Metallic (Ni-Fe-Co) flux inclusions | Graphitic, dark specks |

**HPHT synthetic:**
- Square or rectangular growth sectors (cubo-octahedral)
- Yellow/green fluorescence in cube sectors; blue in octahedral sectors
- Dark metallic inclusions common
- Strong phosphorescence in blue/boron-bearing sectors

**CVD synthetic:**
- Layered, parallel striations (planar growth)
- Often orange-red fluorescence with green bands
- Columnar structure visible on edge
- Silicon-related defects

**Natural:**
- Irregular, complex growth patterns
- Octahedral zoning (square/rectangular, sometimes dissolved or rounded)
- Blue/green fluorescence variable
- Rarely shows metallic inclusions

#### HPHT Annealing Patterns

HPHT treatment of natural brown diamonds creates:
- Diffusion halos around inclusions
- Decoration of internal graining
- "Cross-hatched" strain patterns
- Color concentration in specific growth sectors

#### Growth Zoning Analysis

- **Color zoning:** Correlates fluorescence with color distribution
- **Nitrogen distribution:** Non-uniform incorporation visualized
- **Plastic deformation:** Dislocation networks appear as luminescent patterns

### Limitations

- Instrument cost: ~$60,000–$100,000 (proprietary instrument)
- Requires clean, reasonably transparent diamond
- Some natural diamonds show unusual patterns (e.g., coated stones)
- CVD diamonds with special treatments can mimic natural patterns

---

## 8. LIBS (Laser-Induced Breakdown Spectroscopy)

### Principle

A high-energy pulsed laser (typically Nd:YAG at 1064 nm) ablates a microscopic amount of the gem surface, creating a plasma plume. The plasma emission is collected and analyzed by a spectrometer. Each element emits characteristic wavelengths, and intensity correlates with concentration.

Spatial resolution: 50–200 µm. Detection limits: 1–100 ppm for most elements. Particularly sensitive to light elements (Li, Be, B) that are difficult by XRF.

### Applications

#### Beryllium Detection

- **Primary use:** Beryllium diffusion treatment detection in corundum
- **Sensitivity:** ~2 ppm for Be (adequate for detecting diffusion treatment)
- **Depth profiling:** Multiple laser pulses at same spot measure Be concentration vs. depth
- **Natural Be:** 0.1–50 ppb in corundum (below LIBS detection limit)
- **Diffused Be:** >1 ppm surface concentration with decreasing gradient
- **Detection threshold:** >50 ppb is suspicious; >1 ppm confirms treatment

#### Light Element Analysis

LIBS detects elements inaccessible to ED-XRF:

| Element | Wavelength (nm) | Application |
|---------|----------------|-------------|
| Li | 670.8 | Origin discrimination, pegmatite gems |
| Be | 313.0, 234.9 | Beryllium diffusion in corundum |
| B | 249.7, 249.8 | Natural vs. synthetic; origin (tourmaline) |
| C | 247.9 | Diamond vs. simulant |
| N | 746.8, 742.3 | Diamond type |
| O | 777.2 | Stoichiometry, origin |
| F | 685.6 | Topaz, fluorite identification |
| Na | 589.6, 589.0 | Feldspar, jadeite |

#### Geographic Origin Fingerprinting

Elemental ratios from LIBS can be used for origin discrimination, though less comprehensive than LA-ICP-MS due to fewer elements and higher detection limits.

#### Treatment Detection

- **Diffusion treatment (Be, Ti, Cr):** Surface-concentrated element profiles
- **Glass-filled ruby:** Pb, Si, Ba, Ca (glass elements)
- **Coated stones:** Anomalous surface element concentration

### Comparison with LA-ICP-MS

| Aspect | LIBS | LA-ICP-MS |
|--------|------|-----------|
| Crater size | 50–200 µm | 30–80 µm |
| Depth per pulse | 0.1–1 µm | 0.1–5 µm |
| Detection limits | 1–100 ppm | 0.001–1 ppm (ppb level) |
| Light elements | Good (Li, Be, B) | Excellent (all) |
| Quantification | Semi-quantitative (±30%) | Quantitative (±5–10%) |
| Standards needed | Fewer (no matrix matching) | Matrix-matched standards |
| Cost | $50K–$150K | $200K–$500K |

---

## 9. SIMS (Secondary Ion Mass Spectrometry)

### Principle

A focused primary ion beam (Cs⁺, O₂⁺, Ga⁺, or Ar⁺) bombards the sample surface, sputtering secondary ions. These ions are extracted into a mass spectrometer (magnetic sector or quadrupole) for mass-to-charge analysis.

SIMS offers the highest spatial resolution (<1 µm) and exceptional sensitivity (ppb to ppt for most elements). It can measure isotopes and light elements. Destructive (crater typically 1–50 µm).

### Applications

#### Oxygen Isotope Analysis (δ¹⁸O)

The most important gemological application of SIMS. The oxygen isotope ratio (¹⁸O/¹⁶O, expressed as δ¹⁸O relative to SMOW — Standard Mean Ocean Water) varies by geological environment:

**Corundum origin:**
- **Burma ruby:** δ¹⁸O +7 to +12‰ (metamorphic)
- **Mozambique ruby:** δ¹⁸O +3 to +8‰
- **Thailand ruby:** δ¹⁸O +5 to +9‰
- **Sri Lanka sapphire:** δ¹⁸O +5 to +9‰
- **Kashmir sapphire:** δ¹⁸O +9 to +14‰ (very distinct)
- **Madagascar sapphire:** δ¹⁸O +4 to +8‰
- **Montana sapphire:** δ¹⁸O +6 to +12‰

**Synthetic vs. natural corundum:**
- **Verneuil synthetic:** δ¹⁸O ~+5 to +10‰ (overlap with natural)
- **Flux-grown synthetic:** δ¹⁸O +8 to +14‰ (different isotope source)
- **Hydrothermal synthetic:** δ¹⁸O matches water source (often very different from natural, can be negative)
- **Czochralski:** δ¹⁸O varies by feedstock

Oxygen isotope analysis is the most definitive method for distinguishing natural from synthetic corundum when other methods are ambiguous.

#### Trace Element Analysis

- **High spatial resolution:** <1 µm analysis of inclusions and growth zones
- **Ultra-sensitive:** ppb detection levels for most elements
- **Depth profiling:** <10 nm depth resolution (element distribution in thin surface coatings)
- **Full periodic table** including light elements

#### Diamond Analysis

- Nitrogen content and aggregation state
- Boron in Type IIb diamonds
- Hydrogen and hydrogen-related defects
- Trace element (Ni, Co, Si) distribution in synthetic diamonds

### Limitations

- **Destructive** — ~1–50 µm crater for most analyses
- **Quantification difficult** — matrix effects, requires extensive standards
- **Expensive** — $500K–$1.5M instrument cost; $500–$2000 per analysis
- **Slow** — sample preparation, vacuum, data acquisition
- **Sample preparation** — must be clean, flat, coated with conductive layer

---

## 10. Comparison Table

| Technique | Principle | Detection | Spatial Resolution | Destructive | Key Application(s) |
|-----------|-----------|-----------|-------------------|-------------|---------------------|
| **FTIR** | Molecular vibration (IR absorption) | Functional groups, molecular bonds | ~10–100 µm (aperture) | No | Diamond typing (Ia/Ib/IIa/IIb), treatment detection (oil/polymer in emerald, B-jade), natural vs. synthetic corundum |
| **Raman** | Inelastic light scattering | Molecular fingerprint | ~1–2 µm (confocal) | No | Mineral/inclusion identification, filler ID (emerald, jadeite), diamond graphitization, strain mapping |
| **XRF/ED-XRF** | X-ray fluorescence | Elements Na(11) to U(92) | ~100 µm – 1 mm | No | Glass-filled ruby (Pb), geographic origin (trace elements), coated stones, metal alloy, synthetic vs. natural |
| **LA-ICP-MS** | Laser ablation + mass spectrometry | Elements Li(3) to U(92), ppb levels | ~30–80 µm | Yes (microscopic crater) | Geographic origin (gold standard), Be diffusion depth profiling, trace element fingerprinting |
| **UV-Vis-NIR** | Light absorption (UV–visible–NIR) | Color centers, chromophores | ~100 µm – 5 mm | No | Color origin (Cr³⁺, Fe²⁺/³⁺, V³⁺), treatment detection (heat, irradiation), synthetic discrimination |
| **PL** | Laser-excited luminescence | Defect centers, trace elements | ~1–5 µm (confocal) | No | Diamond origin (natural vs. HPHT vs. CVD), treatment detection (HPHT, irradiation), color center analysis |
| **DiamondView™** | Deep UV fluorescence (~225 nm) | Growth patterns, fluorescence/phosphorescence | ~10–50 µm | No | Natural vs. synthetic diamond (gold standard), HPHT growth patterns, annealing detection |
| **LIBS** | Laser-induced plasma emission | Light elements (Li, Be, B), heavy elements | ~50–200 µm | Yes (microscopic crater) | Be detection in diffusion-treated corundum, light element analysis, surface coating detection |
| **SIMS** | Ion beam sputtering + mass spectrometry | Isotopes, trace elements, ppb–ppt | <1 µm (sub-micron) | Yes (microscopic crater) | Oxygen isotopes (δ¹⁸O) for corundum origin, high-resolution trace analysis, diamond impurities |

---

## Summary: Matching Technique to Question

| Question | Best Technique(s) |
|----------|------------------|
| Is this diamond natural or synthetic? | DiamondView™, PL (NV, SiV, Ni centers), FTIR (type classification) |
| Is this emerald oiled or resin-filled? | FTIR (2800–3200 cm⁻¹ C-H), Raman (filler-specific fingerprints) |
| Where is this ruby from? | LA-ICP-MS (trace element ratios), SIMS (δ¹⁸O), XRF (Fe, Cr, Ga, Ti) |
| Is this corundum beryllium-treated? | LA-ICP-MS (Be depth profile), LIBS (Be surface detection) |
| Is this jadeite Type B (polymer)? | FTIR (2800–3200 cm⁻¹ C-H), Raman (epoxy peaks) |
| Has this diamond been irradiated? | PL (GR1 at 741 nm, 3H at 503.4 nm), UV-Vis-NIR (GR1) |
| What is this unknown inclusion? | Raman (mineral fingerprint) |
| Is this ruby glass-filled? | XRF (Pb detection), microscope (flash effect) |
| Is this topaz coated? | XRF (surface Ti/Al ratio), Raman (coating layer peak) |
| What is the diamond type? | FTIR (1282, 1175, 1344 cm⁻¹), PL (N3, NV) |
| Is this emerald natural or synthetic? | FTIR (water peaks — Type I/II ratio), LA-ICP-MS (trace elements) |
| What is the origin of this sapphire? | LA-ICP-MS (Fe, Ga, Ti, Cr, Mg ratios), SIMS (δ¹⁸O) |
| Has this corundum been heat-treated? | UV-Vis-NIR (Fe³⁺ peaks), FTIR (OH bands), PL (Cr³⁺ linewidth) |

---

## Notes on Methodology

### Sample Preparation Requirements

| Technique | Mounted Stone? | Polished Surface? | Minimum Size |
|-----------|---------------|-------------------|-------------|
| FTIR | ✓ (reflectance) | ✓ (transmission) | ~1 mm |
| Raman | ✓ | ✓ | ~50 µm |
| XRF | ✓ | No | ~1 mm |
| LA-ICP-MS | ⚠ (best flat) | ✓ | ~2 mm |
| UV-Vis-NIR | ✓ (reflectance) | ✓ (transmission) | ~1 mm |
| PL | ✓ | ✓ | ~100 µm |
| DiamondView | ✓ | ✓ (crown) | ~1 mm |
| LIBS | ✓ | No | ~2 mm |
| SIMS | ⚠ (chuck mount) | ✓ (polished) | ~3 mm |

### Destructive vs. Non-Destructive

- **Truly non-destructive:** FTIR, Raman, XRF, UV-Vis-NIR, PL, DiamondView
- **Micro-destructive (crater invisible to naked eye, visible under loupe/microscope):** LA-ICP-MS, LIBS
- **Destructive (visible crater):** SIMS

In practice, the analysis sequence always proceeds from non-destructive to destructive techniques. A typical origin report flow: microscope → UV-Vis-NIR → FTIR → Raman → XRF → LA-ICP-MS (only if needed and with consent).

### Detection Limit Comparison

| Technique | Best Detection Limit |
|-----------|---------------------|
| FTIR | ~10 ppm (functional groups) |
| Raman | ~100–1000 ppm (mineral phases) |
| XRF | ~10–100 ppm (elements Z > 20) |
| LA-ICP-MS | ~0.001–0.1 ppb (most elements) |
| UV-Vis-NIR | ~1–10 ppm (chromophores) |
| PL | ~0.001–0.1 ppb (defect centers) |
| DiamondView | Qualitative (pattern imaging) |
| LIBS | ~1–10 ppm |
| SIMS | ~0.001–1 ppb (varies by element) |

---

## References & Further Reading

- GIA Laboratory Manual
- Gems & Gemology (quarterly journal)
- Schmetzer, K. — "Understanding Gemological Techniques"
- Fritsch, E. & Rossman, G.R. — "An Update on Color in Gems"
- Shigley, J.E. — "Modern Analytical Methods in Gemology"
- Breeding, C.M. & Shigley, J.E. — "The 'Type' Classification of Diamond"
- Kiefert, L. et al. — "Application of FTIR in Gemology"
- Reinitz, I. et al. — "DiamondView: Deep UV Fluorescence Imaging"
- Hänni, H.A. — "Analytical Methods for the Identification of Treatments"
- Gemological Institute of America (GIA) — GIA Laboratory Reports
- SSEF, Gübelin, AIGS, GRC — Laboratory methodologies

File: docs/extended-gemstone-data.md (part 1 of 3)
# Extended Gemstone Property Database

## For AI-Assisted Gemstone Identification

This reference document catalogs physical and optical properties for 80+ gemstone species and varieties, organized by mineral group. Data is drawn from GIA, Gemological Institute of America, and standard gemmological reference texts. Values listed are for standard faceted or cabochon gem materials unless noted. All RI values are taken with sodium light (589.3 nm) unless specified otherwise. This document is intended as an authoritative reference for AI-driven gemstone identification workflows, including RAG-based retrieval and automated property matching.

---

## 1.1 Corundum Group (Extended)

### Ruby

- **Refractive Index:** 1.762–1.770
- **Birefringence:** 0.008
- **Specific Gravity:** 3.99–4.01
- **Mohs Hardness:** 9
- **Crystal System:** Trigonal
- **Optic Character:** Uniaxial
- **Optic Sign:** Negative (−)
- **Pleochroism:** Purplish-red / orangey-red (strong)
- **UV Fluorescence LW:** Strong red (Burma), moderate red (Sri Lanka), inert (Thai)
- **UV Fluorescence SW:** Moderate red (Burma), weak to inert (Thai)
- **Chelsea Colour Filter Reaction:** Red (natural), bright red (synthetic)
- **Key Inclusions:** Silk (rutile needles), hexagonal growth zoning, fingerprint fluid inclusions, twinning planes, calcite crystals, mica flakes
- **Synthetic Detection:** Curved striae (Verneuil flame-fusion), flux particles and residual flux (flux-growth), chevron growth zoning (hydrothermal), gas bubbles
- **Common Treatments:** Heat (1100–1900°C to dissolve silk and improve color), lead-glass filling (fracture healing), beryllium surface diffusion, flux healing of fissures
- **Geographic Origins:** Myanmar (Mogok, Mong Hsu), Thailand (Chanthaburi), Mozambique (Montepuez), Sri Lanka (Ratnapura), Madagascar (Ilakaka), Tanzania (Winza), Vietnam (Luc Yen)
- **Care Notes:** Ultrasonic and steam cleaning safe for untreated stones; avoid for glass-filled or diffusion-treated stones.

### Sapphire — Blue

- **Refractive Index:** 1.762–1.770
- **Birefringence:** 0.008
- **Specific Gravity:** 3.99–4.01
- **Mohs Hardness:** 9
- **Crystal System:** Trigonal
- **Optic Character:** Uniaxial
- **Optic Sign:** Negative (−)
- **Pleochroism:** Blue / bluish-green (strong)
- **UV Fluorescence LW:** Usually inert; weak red/orange (Sri Lanka, Montana)
- **UV Fluorescence SW:** Usually inert
- **Chelsea Colour Filter Reaction:** Greenish or dark (most), red (some Sri Lankan)
- **Key Inclusions:** Silk (fine rutile needles), color zoning (angular/hexagonal), fingerprint inclusions, boehmite needles, mineral crystals (zircon, apatite, feldspar)
- **Synthetic Detection:** Curved striae (Verneuil), gas bubbles, color banding curved rather than straight, Pt or Ir flux particles (flux-growth)
- **Common Treatments:** Heat (to remove silk, lighten or deepen color), lattice diffusion (Ti, Cr, Be surface diffusion), lead-glass fracture filling, beryllium bulk diffusion
- **Geographic Origins:** Kashmir (India, now depleted), Myanmar (Mogok), Sri Lanka, Madagascar (Ilakaka, Andranondambo), Thailand (Kanchanaburi), Australia (Queensland), Montana (Yogo Gulch), Tanzania (Umba River), Nigeria (Jos)
- **Care Notes:** Heat-treated stones are generally stable; diffusion-treated stones may chip or show uneven color if repolished.

### Sapphire — Pink / Padparadscha

- **Refractive Index:** 1.762–1.770
- **Birefringence:** 0.008
- **Specific Gravity:** 3.99–4.01
- **Mohs Hardness:** 9
- **Crystal System:** Trigonal
- **Optic Character:** Uniaxial
- **Optic Sign:** Negative (−)
- **Pleochroism:** Pink / orange-pink (Padparadscha: orange / pink), moderate to strong
- **UV Fluorescence LW:** Moderate red (pink), orange-red (Padparadscha)
- **UV Fluorescence SW:** Weak to moderate
- **Chelsea Colour Filter Reaction:** Weak red to pink
- **Key Inclusions:** Silk, zircon crystals, color zoning, polished tube cavities
- **Synthetic Detection:** Curved striae, gas bubbles, color zoning anomalies
- **Common Treatments:** Heat (pink to deepen color), beryllium diffusion (to create padparadscha color)
- **Geographic Origins:** Sri Lanka (Ratnapura, Elahera), Madagascar, Myanmar, Tanzania (Umba Valley), Vietnam (Luc Yen)
- **Care Notes:** Standard corundum care; padparadscha color is rare naturally, so verify treatment origin.

### Sapphire — Yellow, Green, Purple, Fancy

- **Refractive Index:** 1.762–1.770
- **Birefringence:** 0.008
- **Specific Gravity:** 3.99–4.01
- **Mohs Hardness:** 9
- **Crystal System:** Trigonal
- **Optic Character:** Uniaxial
- **Optic Sign:** Negative (−)
- **Pleochroism:** Yellow: yellow / yellow-orange (weak); green: green / yellow-green (moderate); purple: violet-purple / orange-purple (strong)
- **UV Fluorescence LW:** Variable: yellow often inert, green often inert, purple may show red
- **Chelsea Colour Filter Reaction:** Variable by color
- **Key Inclusions:** Color zoning, rutile silk, mineral inclusions, growth structures
- **Synthetic Detection:** Same methods as blue/pink corundum
- **Common Treatments:** Heat, lattice diffusion (yellow and orange)
- **Geographic Origins:** Sri Lanka (yellow, green, purple), Australia (green), Thailand (yellow), Madagascar (multi-color), Tanzania (multi-color)
- **Care Notes:** Color-change corundum exists (blue/violet to purple/red); treat per standard corundum care.

### Synthetic Corundum

- **Refractive Index:** 1.762–1.770 (may vary slightly with dopants)
- **Birefringence:** 0.008
- **Specific Gravity:** 3.99–4.01
- **Mohs Hardness:** 9
- **Crystal System:** Trigonal
- **Optic Character:** Uniaxial
- **Optic Sign:** Negative (−)
- **Pleochroism:** Same as natural colors but often weaker
- **UV Fluorescence LW:** Strong red (synthetic ruby, Cr-doped), variable per color
- **UV Fluorescence SW:** Often stronger than natural equivalents
- **Key Diagnostic Features:** Curved striae (flame fusion / Verneuil), gas bubbles, dense flux particles (flux method), metallic inclusions from crucibles (Czochralski), no natural silk or mineral crystals
- **Growth Methods:** Verneuil (flame fusion) — most common; Czochralski (pulled) — high optical quality; Flux-growth (Chatham, Ramaura) — natural-looking inclusions; Hydrothermal (Tairus) — Russian-grown, good color
- **Common Dopants:** Cr (red/pink), Fe + Ti (blue), Ni (yellow), Co (blue-green), V (color-change)
- **Care Notes:** Identical physical properties to natural corundum; clean with normal methods.

---

## 1.2 Beryl Group (Extended)

### Emerald

- **Refractive Index:** 1.565–1.598
- **Birefringence:** 0.005–0.009
- **Specific Gravity:** 2.67–2.78
- **Mohs Hardness:** 7.5–8
- **Crystal System:** Hexagonal
- **Optic Character:** Uniaxial
- **Optic Sign:** Negative (−)
- **Pleochroism:** Bluish-green / yellowish-green (moderate to strong)
- **UV Fluorescence LW:** Usually inert; weak green (low-iron, Colombian)
- **UV Fluorescence SW:** Usually inert; weak green (some Colombian)
- **Chelsea Colour Filter Reaction:** Red / pink (Colombian), pinkish (Zambian), green (low-Cr Brazilian)
- **Key Inclusions:** Three-phase inclusions (liquid + gas + crystal, hallmark of Colombian), two-phase inclusions, mica flakes, pyrite crystals, calcite, actinolite needles (Zambian), growth tubes, oil-filled fissures, fingerprint patterns
- **Synthetic Detection:** Flux and hydrothermal synthetics; look for flux particles (platinum, gold, copper), wispy veil-like flux residues, chevron growth zoning (hydrothermal), natural-appearing but too-clean inclusions
- **Common Treatments:** Fracture filling with cedarwood oil, Opticon, or epoxy resin; minor heat; surface coating (rare); dyeing (rare)
- **Geographic Origins:** Colombia (Muzo, Chivor, Coscuez), Zambia (Kafubu, Ndola), Brazil (Itabira, Capoeirana), Ethiopia (Shakiso), Afghanistan (Panshir), Pakistan (Swat Valley), Madagascar, Zimbabwe (Sandawana), Russia (Urals), South Africa (Somerset)
- **Care Notes:** Very brittle — avoid ultrasonic and steam cleaning (may remove oil fillings). Clean with soft cloth, warm soapy water only. Impact-sensitive due to fissure networks.

### Aquamarine

- **Refractive Index:** 1.565–1.598
- **Birefringence:** 0.005–0.009
- **Specific Gravity:** 2.68–2.74
- **Mohs Hardness:** 7.5–8
- **Crystal System:** Hexagonal
- **Optic Character:** Uniaxial
- **Optic Sign:** Negative (−)
- **Pleochroism:** Blue / colorless (weak to moderate)
- **UV Fluorescence LW:** Inert
- **UV Fluorescence SW:** Inert
- **Chelsea Colour Filter Reaction:** Greenish
- **Key Inclusions:** Two-phase inclusions, liquid-filled tubes, fingerprint inclusions, mica crystals, growth tubes parallel to c-axis ("rain channels"), hollow tubes
- **Synthetic Detection:** Very rare; hydrothermal synthetic exists but uncommon
- **Common Treatments:** Heat (to remove greenish tones, produce pure blue from green-blue rough), irradiation (uncommon)
- **Geographic Origins:** Brazil (Santa Maria, Marambaya, Minas Gerais), Nigeria, Madagascar, Mozambique, Zambia, Pakistan (Kashmir), Russia, China
- **Care Notes:** Durable; ultrasonic and steam safe for untreated stones. Heat-treated colors are stable.

### Morganite

- **Refractive Index:** 1.565–1.598
- **Birefringence:** 0.005–0.009
- **Specific Gravity:** 2.67–2.84
- **Mohs Hardness:** 7.5–8
- **Crystal System:** Hexagonal
- **Optic Character:** Uniaxial
- **Optic Sign:** Negative (−)
- **Pleochroism:** Pink / pale pink-blue (weak to moderate)
- **UV Fluorescence LW:** Weak pinkish-orange (some)
- **UV Fluorescence SW:** Weak to inert
- **Key Inclusions:** Fingerprint patterns, growth tubes, two-phase inclusions; typically clean
- **Common Treatments:** Heat (to remove yellow tones, enhance pink)
- **Geographic Origins:** Brazil (Minas Gerais), Madagascar, Mozambique, Afghanistan, Pakistan, Namibia, Zimbabwe
- **Care Notes:** Durable; treat gently to avoid scratching. Some colors fade with prolonged light exposure.

### Heliodor

- **Refractive Index:** 1.565–1.598
- **Birefringence:** 0.005–0.009
- **Specific Gravity:** 2.67–2.78
- **Mohs Hardness:** 7.5–8
- **Crystal System:** Hexagonal
- **Optic Character:** Uniaxial
- **Optic Sign:** Negative (−)
- **Pleochroism:** Yellow / greenish-yellow (weak)
- **UV Fluorescence LW:** Inert
- **UV Fluorescence SW:** Inert
- **Key Inclusions:** Two-phase inclusions, growth tubes, mica crystals; often clean
- **Common Treatments:** Heat (golden yellow from greenish-brown rough), irradiation (to deepen yellow)
- **Geographic Origins:** Brazil, Madagascar, Namibia, Nigeria, Ukraine, Russia, Pakistan
- **Care Notes:** Durable; colors may fade with prolonged UV exposure. Stable for normal wear.

### Goshenite

- **Refractive Index:** 1.565–1.598
- **Birefringence:** 0.005–0.009
- **Specific Gravity:** 2.67–2.78
- **Mohs Hardness:** 7.5–8
- **Crystal System:** Hexagonal
- **Optic Character:** Uniaxial
- **Optic Sign:** Negative (−)
- **Pleochroism:** None (colorless)
- **UV Fluorescence LW:** Inert
- **UV Fluorescence SW:** Inert
- **Key Inclusions:** Two-phase inclusions, fingerprint patterns, growth tubes; used as rough for synthetic emerald growth
- **Common Treatments:** Irradiation (to produce maxixe-type blue, which is unstable)
- **Geographic Origins:** Brazil, Madagascar, USA (New Hampshire, Maine), Pakistan, Russia
- **Care Notes:** Durable; sometimes used as diamond simulant. Colors produced by irradiation may fade.

---

## 1.3 Quartz Group (Extended)

### Amethyst

- **Refractive Index:** 1.544–1.553
- **Birefringence:** 0.009
- **Specific Gravity:** 2.64–2.69
- **Mohs Hardness:** 7
- **Crystal System:** Trigonal
- **Optic Character:** Uniaxial
- **Optic Sign:** Positive (+)
- **Pleochroism:** Violet / red-violet (weak to moderate)
- **UV Fluorescence LW:** Inert (usually)
- **UV Fluorescence SW:** Inert
- **Key Inclusions:** "Tiger stripes" (Brazil twinning), color zoning, goethite needles, hematite inclusions, three-phase inclusions, fingerprint patterns
- **Synthetic Detection:** Hydrothermal synthetic amethyst exists; look for precisely parallel growth lines, very uniform color, lack of twinning; may show metallic Fe inclusions
- **Common Treatments:** Heat (to produce citrine or green quartz), irradiation (to deepen color)
- **Geographic Origins:** Brazil (Rio Grande do Sul), Zambia (Miku), Uruguay (Artigas), Madagascar, Sri Lanka, Russia, Bolivia (Anahi, ametrine)
- **Care Notes:** Color may fade with prolonged UV exposure. Avoid high heat (changes color). Ultrasonic safe.

### Citrine

- **Refractive Index:** 1.544–1.553
- **Birefringence:** 0.009
- **Specific Gravity:** 2.64–2.69
- **Mohs Hardness:** 7
- **Crystal System:** Trigonal
- **Optic Character:** Uniaxial
- **Optic Sign:** Positive (+)
- **Pleochroism:** Yellow / brownish-yellow (weak)
- **UV Fluorescence LW:** Inert
- **UV Fluorescence SW:** Inert
- **Key Inclusions:** Usually very clean; may show hematite needles, growth tubes; most citrine is heat-treated amethyst (distinguish by dehydrated hematite inclusions in natural)
- **Synthetic Detection:** Rarely synthesized; hydrothermal citrine exists but scarce
- **Common Treatments:** Heat treatment of amethyst (400–500°C) is standard; irradiation to deepen color (rare)
- **Geographic Origins:** Brazil, Madagascar, Russia, Bolivia, Spain, France
- **Care Notes:** Durable; colors stable. Most commercial citrine is heat-treated amethyst.

### Ametrine

- **Refractive Index:** 1.544–1.553
- **Birefringence:** 0.009
- **Specific Gravity:** 2.64–2.69
- **Mohs Hardness:** 7
- **Crystal System:** Trigonal
- **Optic Character:** Uniaxial
- **Optic Sign:** Positive (+)
- **Pleochroism:** Violet + yellow zones (weak in each zone)
- **UV Fluorescence LW:** Inert
- **UV Fluorescence SW:** Inert
- **Key Inclusions:** Distinct color zoning with sharp boundaries, Brazil twinning, hematite inclusions
- **Synthetic Detection:** Hydrothermal ametrine exists; look for unnatural color boundary angles
- **Common Treatments:** Heat + irradiation from single amethyst crystal; natural ametrine only from Bolivia (Anahi mine)
- **Geographic Origins:** Bolivia (Anahi mine, only commercial source), Brazil (rare), India (trace)
- **Care Notes:** Durable; color boundary is structural and stable.

### Rock Crystal

- **Refractive Index:** 1.544–1.553
- **Birefringence:** 0.009
- **Specific Gravity:** 2.64–2.69
- **Mohs Hardness:** 7
- **Crystal System:** Trigonal
- **Optic Character:** Uniaxial
- **Optic Sign:** Positive (+)
- **Pleochroism:** None
- **UV Fluorescence LW:** Inert
- **UV Fluorescence SW:** Inert
- **Key Inclusions:** Fluid inclusions, growth lines, rutile needles (rutilated quartz), tourmaline crystals, chlorite, hematite, goethite, phantom growths, liquid inclusions
- **Synthetic Detection:** Hydrothermal synthetic crystals are common for optical use; look for flawless clarity, metallic inclusions from autoclave
- **Common Treatments:** Irradiation (to produce smoky), heat (to reverse smoky to colorless)
- **Geographic Origins:** Brazil (Minas Gerais), Madagascar, Switzerland (Alps), USA (Arkansas), Russia, India, China
- **Care Notes:** Durable; one of the most abundant gem minerals.

### Smoky Quartz

- **Refractive Index:** 1.544–1.553
- **Birefringence:** 0.009
- **Specific Gravity:** 2.64–2.69
- **Mohs Hardness:** 7
- **Crystal System:** Trigonal
- **Optic Character:** Uniaxial
- **Optic Sign:** Positive (+)
- **Pleochroism:** Brown / reddish-brown (weak)
- **UV Fluorescence LW:** Inert
- **UV Fluorescence SW:** Inert
- **Key Inclusions:** Needle-like inclusions, growth zoning, rutile, hematite
- **Synthetic Detection:** Hydrothermal smoky quartz exists; irradiation of rock crystal is common
- **Common Treatments:** Irradiation of colorless quartz to produce smoky color (stable)
- **Geographic Origins:** Brazil, Madagascar, USA (Arkansas), Scotland, Switzerland, Russia
- **Care Notes:** Durable; color from irradiation is stable. Heat bleaches color.

### Rose Quartz

- **Refractive Index:** 1.544–1.553
- **Birefringence:** 0.009
- **Specific Gravity:** 2.64–2.69
- **Mohs Hardness:** 7
- **Crystal System:** Trigonal (macrocrystalline); massive usual
- **Optic Character:** Uniaxial
- **Optic Sign:** Positive (+)
- **Pleochroism:** Weak to none
- **UV Fluorescence LW:** Weak pink or inert
- **UV Fluorescence SW:** Inert
- **Key Inclusions:** Rutile needles (asterism in cabochons), turbidity, fine inclusions causing milky or hazy appearance, three-phase inclusions
- **Synthetic Detection:** Hydrothermal synthetic rose quartz exists but rare
- **Common Treatments:** Heat to remove pink (uncommon); irradiation to deepen color (limited)
- **Geographic Origins:** Brazil (Minas Gerais, Bahia), Madagascar, India, South Africa, USA (South Dakota), Mozambique, Namibia
- **Care Notes:** Color may fade with prolonged light or heat exposure (some radiation-derived color). Often found in massive form.

### Chalcedony — Agate

- **Refractive Index:** 1.530–1.543 (spot reading typically ~1.54)
- **Birefringence:** Aggregate (not measurable in cutting)
- **Specific Gravity:** 2.58–2.64
- **Mohs Hardness:** 6.5–7
- **Crystal System:** Hexagonal (microcrystalline quartz)
- **Optic Character:** Aggregate
- **Optic Sign:** N/A
- **Pleochroism:** None
- **UV Fluorescence LW:** Variable; often inert
- **UV Fluorescence SW:** Variable; may be inert or weak
- **Key Diagnostic Features:** Banded structure, concentric or fortification patterns, moss-like or plume inclusions, dendritic patterns, color zoning
- **Synthetic Detection:** Dyed agate is common; check for unnatural color concentration in bands; synthetic agate (reconstructed) exists
- **Common Treatments:** Dyeing (with aniline or metallic salts), heat treatment (to produce red or brown), irradiation, sugar-acid treatment (for black agate / onyx), impregnation (with plastic or wax)
- **Geographic Origins:** Brazil (Rio Grande do Sul), Uruguay, India, Madagascar, Mexico, USA (Oregon, Washington, Montana), Botswana (Botswana agate)
- **Care Notes:** Durable; dyed colors may fade with UV exposure. Avoid strong heat. Ultrasonic safe.

### Chalcedony — Carnelian

- **Refractive Index:** 1.530–1.543
- **Birefringence:** Aggregate
- **Specific Gravity:** 2.58–2.64
- **Mohs Hardness:** 6.5–7
- **Crystal System:** Hexagonal (microcrystalline)
- **Optic Character:** Aggregate
- **Pleochroism:** None
- **UV Fluorescence LW:** Inert
- **UV Fluorescence SW:** Inert
- **Key Diagnostic Features:** Translucent to opaque orange-red color, lack of banding (vs sard/agate), uniform color
- **Common Treatments:** Heat treatment (brown/yellow chalcedony heated to produce orange-red); dyeing (less common)
- **Geographic Origins:** Brazil, India (Gujarat), Uruguay, Madagascar, Peru
- **Care Notes:** Durable; heat-treated colors are stable.

### Chalcedony — Chrysoprase

- **Refractive Index:** 1.530–1.543
- **Birefringence:** Aggregate
- **Specific Gravity:** 2.58–2.64
- **Mohs Hardness:** 6.5–7
- **Crystal System:** Hexagonal (microcrystalline)
- **Optic Character:** Aggregate
- **Pleochroism:** None
- **UV Fluorescence LW:** Inert
- **UV Fluorescence SW:** Inert
- **Key Diagnostic Features:** Apple-green color from nickel inclusions; often translucent; no banding
- **Synthetic Detection:** Green-dyed chalcedony (quartzite) sold as chrysoprase; check granular texture vs. microcrystalline
- **Common Treatments:** None typical; color is natural from Ni content; may fade with heat or light
- **Geographic Origins:** Australia (Queensland), Brazil, Madagascar, Tanzania, USA (Oregon, California), Poland
- **Care Notes:** Color may fade with prolonged bright light or heat. Avoid ultrasonic if potentially dyed.

### Chalcedony — Bloodstone (Heliotrope)

- **Refractive Index:** 1.530–1.543
- **Birefringence:** Aggregate
- **Specific Gravity:** 2.58–2.64
- **Mohs Hardness:** 6.5–7
- **Crystal System:** Hexagonal (microcrystalline)
- **Optic Character:** Aggregate
- **Pleochroism:** None
- **Key Diagnostic Features:** Dark green matrix with bright red spots (hematite or jasper inclusions)
- **Geographic Origins:** India, Brazil, Uruguay, China, USA
- **Care Notes:** Durable; clean with warm soapy water.

### Chalcedony — Onyx / Sardonyx

- **Refractive Index:** 1.530–1.543
- **Birefringence:** Aggregate
- **Specific Gravity:** 2.58–2.64
- **Mohs Hardness:** 6.5–7
- **Crystal System:** Hexagonal (microcrystalline)
- **Pleochroism:** None
- **Key Diagnostic Features:** Parallel banding (vs concentric for agate); black + white (onyx) or red + white (sardonyx)
- **Common Treatments:** Sugar-acid treatment to produce black color; dyeing
- **Geographic Origins:** India, Brazil, Uruguay, USA
- **Care Notes:** Durable; dyed stones may fade.

### Chalcedony — Jasper

- **Refractive Index:** 1.530–1.543
- **Birefringence:** Aggregate
- **Specific Gravity:** 2.58–2.64
- **Mohs Hardness:** 6.5–7
- **Crystal System:** Hexagonal (microcrystalline)
- **Pleochroism:** None
- **Key Diagnostic Features:** Opaque, fine-grained, includes patterns (landscape jasper, orbicular jasper, poppy jasper)
- **Common Treatments:** Dyeing, heat
- **Geographic Origins:** USA (Oregon, Idaho, Arizona), Brazil, India, South Africa, Egypt, Russia
- **Care Notes:** Durable; very tough microcrystalline structure.

## 1.4 Garnet Group (Extended)

### Pyrope

- **Refractive Index:** 1.730–1.760
- **Birefringence:** None (isotropic)
- **Specific Gravity:** 3.65–3.80
- **Mohs Hardness:** 7–7.5
- **Crystal System:** Cubic
- **Optic Character:** Isotropic
- **Optic Sign:** N/A
- **Pleochroism:** None
- **UV Fluorescence LW:** Inert (usually)
- **UV Fluorescence SW:** Inert
- **Chelsea Colour Filter Reaction:** Greenish (pyrope-almandine)
- **Key Inclusions:** Needles, rounded crystals (zircon, apatite), curved feathers, \"scalelike\" or \"treacle\" patterns (Cape ruby — pyrope from South Africa)
- **Synthetic Detection:** Pyrope is rarely synthesized; YAG and CZ are common simulants
- **Common Treatments:** None typical; heat to improve color (uncommon)
- **Geographic Origins:** South Africa (Kimberley), USA (Arizona — Ant Hill garnets), China, Tanzania, Sri Lanka, Brazil, Czech Republic (Bohemia)
- **Care Notes:** Durable; no cleavage, good for all jewelry. Often confused with ruby in antique pieces (\"Cape ruby\").

### Almandine

- **Refractive Index:** 1.780–1.830
- **Birefringence:** None (isotropic)
- **Specific Gravity:** 3.95–4.30
- **Mohs Hardness:** 7–7.5
- **Crystal System:** Cubic
- **Optic Character:** Isotropic
- **Optic Sign:** N/A
- **Pleochroism:** None
- **UV Fluorescence LW:** Inert
- **UV Fluorescence SW:** Inert
- **Chelsea Colour Filter Reaction:** Red to greenish
- **Key Inclusions:** Needle-like rutile (silk), zircon halos, ilmenite crystals, \"horsetail\" or \"scalelike\" patterns, fingerprint inclusions; asterism seen in cabochons
- **Synthetic Detection:** Rare; distinguish from glass simulants by SG and isotropism
- **Common Treatments:** Heat (to enhance red color); fracture filling (uncommon)
- **Geographic Origins:** India (Rajasthan), Tanzania, Madagascar, Brazil, Sri Lanka, USA (Idaho, Alaska), Australia, Pakistan, Zambia
- **Care Notes:** Durable; often dark-toned, may need thin cutting.

### Spessartine

- **Refractive Index:** 1.790–1.820
- **Birefringence:** None (isotropic)
- **Specific Gravity:** 4.12–4.20
- **Mohs Hardness:** 7–7.5
- **Crystal System:** Cubic
- **Optic Character:** Isotropic
- **Optic Sign:** N/A
- **Pleochroism:** None
- **UV Fluorescence LW:** Inert (usually)
- **UV Fluorescence SW:** Inert
- **Key Inclusions:** \"Treacle\" or \"scalelike\" internal patterns, wispy veils, two-phase inclusions, angular feather features, healed fractures
- **Synthetic Detection:** Highly rare; CZ is a common simulant
- **Common Treatments:** Heat (to improve color, reduce brown tones)
- **Geographic Origins:** Nigeria (Lagos, Ibadan), Namibia (Okavango), Brazil (Minas Gerais), Madagascar, Sri Lanka, China, USA (Virginia), Pakistan
- **Care Notes:** Durable; fine mandarin orange color is highly valued.

### Grossular (Tsavorite, Hessonite)

- **Refractive Index:** 1.730–1.760
- **Birefringence:** None (isotropic)
- **Specific Gravity:** 3.57–3.73
- **Mohs Hardness:** 7–7.5
- **Crystal System:** Cubic
- **Optic Character:** Isotropic
- **Optic Sign:** N/A
- **Pleochroism:** None
- **UV Fluorescence LW:** Hessonite usually inert; Tsavorite inert; some green grossular may be inert
- **UV Fluorescence SW:** Variable; hydrogrossular may fluoresce
- **Key Inclusions:** Tsavorite: three-phase inclusions, apatite crystals, fingerprints; Hessonite: \"scalelike\" inclusion with oily or treacle-like appearance, wispy veils; Hydrogrossular: granular texture
- **Synthetic Detection:** Tsavorite synthetic is rare; glass simulants common; CZ used
- **Common Treatments:** Heat (Tsavorite: lighten to improve green)
- **Geographic Origins:** Tsavorite: Kenya (Tsavo), Tanzania (Merelani); Hessonite: Sri Lanka, Madagascar, Brazil, Canada, Pakistan; Hydrogrossular: Canada, South Africa
- **Care Notes:** Durable; Tsavorite valuable and hard; Hessonite may have brittle areas.

### Andradite — Demantoid

- **Refractive Index:** 1.855–1.895 (highest of garnets)
- **Birefringence:** None (isotropic)
- **Specific Gravity:** 3.80–3.88
- **Mohs Hardness:** 6.5–7
- **Crystal System:** Cubic
- **Optic Character:** Isotropic
- **Optic Sign:** N/A
- **Pleochroism:** None
- **UV Fluorescence LW:** Inert
- **UV Fluorescence SW:** Inert
- **Key Inclusions:** \"Horsetail\" inclusions — radiating asbestos (byssolite) fibers (diagnostic for Russian demantoid), gas bubbles, healed fractures
- **Synthetic Detection:** Rare; CZ and glass simulants common; YAG used historically
- **Common Treatments:** Heat (to improve green), fracture filling (rare, demantoid often has fractures)
- **Geographic Origins:** Russia (Bobrovka, Urals), Namibia (Erongo), Italy (Val Malenco), Iran (rare)
- **Care Notes:** Relatively fragile due to hardness (6.5) and fracture-prone nature; use protective settings. The dispersion is higher than diamond (0.057).

### Uvarovite

- **Refractive Index:** 1.870 (approx)
- **Birefringence:** None (isotropic)
- **Specific Gravity:** 3.72–3.82
- **Mohs Hardness:** 7.5
- **Crystal System:** Cubic
- **Optic Character:** Isotropic
- **Pleochroism:** None
- **Key Diagnostic Features:** Distinctive emerald-green color, typically small crystals (<1 carat), rarely facet-grade; often used as drusy or crystal clusters; chrome-green
- **Geographic Origins:** Russia (Urals), Finland (Outokumpu), Canada (Quebec), Turkey, USA (California, Oregon), Poland
- **Care Notes:** Due to small crystal size, often mounted as crystal clusters or cabochons; delicate.

### Color-Change Garnet

- **Refractive Index:** 1.740–1.790 (varies with composition)
- **Birefringence:** None (isotropic)
- **Specific Gravity:** 3.65–3.95 (varies with Mg/Ca/Fe/Mn content)
- **Mohs Hardness:** 7–7.5
- **Crystal System:** Cubic
- **Optic Character:** Isotropic
- **Pleochroism:** None
- **Color Change:** Usually blue-green (daylight) to purple-red (incandescent) — similar to alexandrite; vanadium + chromium cause the effect
- **UV Fluorescence LW:** Usually inert
- **Key Diagnostic Features:** The alexandrite-like color change, combined with single RI (isotropic), distinguishes from true alexandrite (which is biaxial)
- **Geographic Origins:** Madagascar (Bekily), Tanzania (Umba Valley), Sri Lanka, Norway, Kenya
- **Care Notes:** Durable; valued for color change intensity.

---

## 1.5 Tourmaline Group (Extended)

Key properties: RI 1.640–1.650 (omega), SG 3.00–3.10, Mohs 7–7.5.

### Elbaite — Rubellite (Pink to Red)

- **Refractive Index:** 1.614–1.666
- **Birefringence:** 0.014–0.021
- **Specific Gravity:** 3.02–3.10
- **Mohs Hardness:** 7–7.5
- **Crystal System:** Trigonal
- **Optic Character:** Uniaxial
- **Optic Sign:** Negative (−)
- **Pleochroism:** Red / pink (strong to weak, depending on color intensity)
- **UV Fluorescence LW:** Inert (usually); weak pink (some)
- **UV Fluorescence SW:** Inert
- **Key Inclusions:** \"Frogspawn\" or tubular cavities, healed fractures, fingerprints, elongated tubes parallel to c-axis, growth zoning, fluid inclusions
- **Synthetic Detection:** Hydrothermal synthetic exists (capricious color), but rare; check for curved growth lines, metallic inclusions, seed plates
- **Common Treatments:** Heat (to lighten pink, remove brown tones), irradiation (produce pink from colorless, sometimes unstable), fracture filling (rare)
- **Geographic Origins:** Brazil (Minas Gerais, Paraíba), Afghanistan (Kunar), Pakistan, Madagascar, USA (California), Nigeria, Mozambique
- **Care Notes:** Durable; avoid high heat (may change color). Prone to cleavage in some directions.

### Elbaite — Indicolite (Blue)

- **Refractive Index:** 1.614–1.666
- **Birefringence:** 0.014–0.021
- **Specific Gravity:** 3.02–3.10
- **Mohs Hardness:** 7–7.5
- **Crystal System:** Trigonal
- **Optic Character:** Uniaxial
- **Optic Sign:** Negative (−)
- **Pleochroism:** Dark blue / light blue (strong)
- **UV Fluorescence LW:** Inert
- **UV Fluorescence SW:** Inert
- **Key Inclusions:** Elongated tubes, fluid inclusions, feather-like healed fractures, color zoning
- **Common Treatments:** Heat (rare), irradiation (rare)
- **Geographic Origins:** Brazil (Minas Gerais), Afghanistan, Pakistan, Madagascar, Nigeria, Russia (Urals)
- **Care Notes:** Durable; strongly pleochroic — cutters orient to maximize color.

### Elbaite — Verdelite (Green)

- **Refractive Index:** 1.614–1.666
- **Birefringence:** 0.014–0.021
- **Specific Gravity:** 3.02–3.10
- **Mohs Hardness:** 7–7.5
- **Crystal System:** Trigonal
- **Optic Character:** Uniaxial
- **Optic Sign:** Negative (−)
- **Pleochroism:** Blue-green / yellowish-green (strong)
- **UV Fluorescence LW:** Inert
- **UV Fluorescence SW:** Inert
- **Key Inclusions:** Hollow tubes, healed fractures, two-phase inclusions, color zoning (often darker at distal end of crystal)
- **Synthetic Detection:** Rare; mostly natural
- **Common Treatments:** Heat (to lighten, remove yellow tones)
- **Geographic Origins:** Brazil, Afghanistan, Pakistan, Madagascar, Nigeria, Kenya, Zambia
- **Care Notes:** Durable; intense green from Cr (rare) is highly prized.

### Elbaite — Watermelon Tourmaline

- **Refractive Index:** 1.614–1.666
- **Birefringence:** 0.014–0.021
- **Specific Gravity:** 3.02–3.10
- **Mohs Hardness:** 7–7.5
- **Crystal System:** Trigonal
- **Optic Character:** Uniaxial
- **Optic Sign:** Negative (−)
- **Pleochroism:** Green / pink (zonal, strong in each zone)
- **Key Diagnostic Features:** Zoned green rind, pink core in cross-section; often cut as slices to display the color zoning
- **Geographic Origins:** Brazil (Minas Gerais), Afghanistan, Madagascar, USA (California), Mozambique
- **Care Notes:** Durable; typically cut in cross-section (cabochon or slice).

### Elbaite — Paraíba Tourmaline

- **Refractive Index:** 1.614–1.666 (Cu-bearing reduces RI slightly)
- **Birefringence:** 0.014–0.021
- **Specific Gravity:** 3.02–3.10 (Cu-bearing may be slightly higher)
- **Mohs Hardness:** 7–7.5
- **Crystal System:** Trigonal
- **Optic Character:** Uniaxial
- **Optic Sign:** Negative (−)
- **Pleochroism:** Blue / green-blue (moderate to strong)
- **UV Fluorescence LW:** Inert
- **UV Fluorescence SW:** Inert
- **Key Diagnostic Features:** Neon-blue to blue-green color from Cu + Mn; copper is diagnostic; often contains tiny metallic Cu inclusions (platelets), growth tubes, fingerprints
- **Synthetic Detection:** Hydrothermal synthetic Paraíba-colored tourmaline exists (rare); look for seed crystals
- **Common Treatments:** Heat (to improve color, reduce green tones); irradiation (rare)
- **Geographic Origins:** Brazil (Paraíba, Rio Grande do Norte), Nigeria, Mozambique (most production currently)
- **Care Notes:** Extremely valuable — handle with care. Colors are stable.

### Dravite (Brown Tourmaline)

- **Refractive Index:** 1.622–1.688
- **Birefringence:** 0.016–0.031
- **Specific Gravity:** 3.03–3.14
- **Mohs Hardness:** 7–7.5
- **Crystal System:** Trigonal
- **Optic Character:** Uniaxial
- **Optic Sign:** Negative (−)
- **Pleochroism:** Brown / yellow-brown (strong)
- **Key Diagnostic Features:** Brown color from Mg-rich composition; often zoned; may have black schorl rims
- **Geographic Origins:** Sri Lanka, Tanzania, Kenya, Madagascar, Pakistan, Austria, USA (New York)
- **Care Notes:** Durable; less commonly faceted due to dark color.

### Schorl (Black Tourmaline)

- **Refractive Index:** 1.640–1.680
- **Birefringence:** 0.018–0.040 (opaque so rarely measured)
- **Specific Gravity:** 3.08–3.22
- **Mohs Hardness:** 7–7.5
- **Crystal System:** Trigonal
- **Pleochroism:** Black / black (not observable in opaque)
- **Key Diagnostic Features:** Opaque black, striated prismatic crystals, common in pegmatites and granites
- **Geographic Origins:** Worldwide; Brazil, Madagascar, Afghanistan, Pakistan, USA, Russia
- **Care Notes:** Durable; used as cabochons, carvings, and in crystal healing.

### Liddicoatite

- **Refractive Index:** 1.615–1.645
- **Birefringence:** 0.015–0.018
- **Specific Gravity:** 3.02–3.06
- **Mohs Hardness:** 7–7.5
- **Crystal System:** Trigonal
- **Optic Character:** Uniaxial
- **Optic Sign:** Negative (−)
- **Pleochroism:** Strong in colored zones
- **Key Diagnostic Features:** Ca-rich tourmaline; often multicolored with complex triangular color zoning in cross-section; usually from Madagascar
- **Geographic Origins:** Madagascar (Anjanabonoina, Antsirabe), Afghanistan, Sri Lanka
- **Care Notes:** Durable; sliced for display of triangular zoning.

---

## 1.6 Spinel Group (Extended)

### Natural Spinel — Red

- **Refractive Index:** 1.708–1.735 (usually ~1.718)
- **Birefringence:** None (isotropic)
- **Specific Gravity:** 3.58–3.61 (Mg-spinel), up to 4.06 (Zn-rich)
- **Mohs Hardness:** 7.5–8
- **Crystal System:** Cubic
- **Optic Character:** Isotropic
- **Optic Sign:** N/A
- **Pleochroism:** None
- **UV Fluorescence LW:** Red (strong, Burmese red spinel); weaker in other localities
- **UV Fluorescence SW:** Red (moderate, Burmese)
- **Chelsea Colour Filter Reaction:** Red
- **Key Inclusions:** Octahedral crystals (spinel or apatite), \"lace\" or \"treacle\" patterns (healed fractures), fluid inclusions, growth zones, twin planes (spinel law), negative crystals
- **Synthetic Detection:** Verneuil flame-fusion (curved striae, gas bubbles), flux-growth (flux particles, veils), Czochralski (metallic inclusions from crucible)
- **Common Treatments:** None typical; heat sometimes used to improve red (uncommon); glass filling (rare)
- **Geographic Origins:** Myanmar (Mogok, Pegu), Sri Lanka, Tajikistan (Kuh-i-Lal), Vietnam (Luc Yen), Tanzania (Mahenge), Kenya, Pakistan, Madagascar, Afghanistan
- **Care Notes:** Durable; excellent toughness, no cleavage. Historically confused with ruby (\"Balas ruby\").

### Natural Spinel — Blue, Pink, Purple, Gray

- **Refractive Index:** 1.708–1.735 (depends on composition)
- **Birefringence:** None (isotropic)
- **Specific Gravity:** 3.58–3.61 (typical)
- **Mohs Hardness:** 7.5–8
- **Crystal System:** Cubic
- **Optic Character:** Isotropic
- **Pleochroism:** None
- **UV Fluorescence LW:** Blue spinel: inert to red (rare); Pink spinel: red; Purple: variable
- **UV Fluorescence SW:** Variable; pink often red
- **Key Inclusions:** Octahedral spinel crystals, apatite needles, negative crystals, healed fractures, growth zones, graphite (gray/black spinel)
- **Synthetic Detection:** Verneuil (curved striae, gas bubbles); cobalt-blue synthetic spinel is intensely blue — more vivid than natural
- **Common Treatments:** Heat (blue spinel from light cobalt-bearing), irradiation (rare)
- **Geographic Origins:** Myanmar, Sri Lanka, Tanzania, Vietnam, Madagascar (blue), Cambodia (blue), Pakistan (pink), Kenya (purple), Russia (gray)
- **Care Notes:** Durable; synthetic cobalt-blue spinel is commonly used as a sapphire simulant.

### Synthetic Spinel

- **Refractive Index:** 1.727–1.728 (Verneuil; may vary with dopants)
- **Birefringence:** None (isotropic, but may show anomalous birefringence / strain)
- **Specific Gravity:** 3.62–3.64
- **Mohs Hardness:** 8
- **Crystal System:** Cubic
- **Optic Character:** Isotropic (may show anomalous double refraction under strain)
- **Pleochroism:** None
- **UV Fluorescence LW:** Variable by color: cobalt-blue is deep red (Cu filter needed); pink is red; green is inert
- **UV Fluorescence SW:** Similar to LW
- **Key Diagnostic Features:** Curved striae (flame fusion), gas bubbles, anomalous birefringence (AB), very clean, intense colors from dopants, Co-blue shows intense red under CCF (natural blue spinel is green)
- **Growth Methods:** Verneuil (flame fusion) — most common; Czochralski — high optical quality; flux — for natural-looking inclusions
- **Common Dopants:** Co (blue), Cr (red/pink), Mn (yellow), Cu (green)
- **Care Notes:** Durable; very common as a simulant for sapphire, aquamarine, tourmaline, and zircon.

---

## 1.7 Feldspar Group (Extended)

### Moonstone (Orthoclase)

- **Refractive Index:** 1.518–1.526
- **Birefringence:** 0.004–0.008
- **Specific Gravity:** 2.55–2.58
- **Mohs Hardness:** 6–6.5
- **Crystal System:** Monoclinic (orthoclase) / Triclinic (albite intergrowths)
- **Optic Character:** Biaxial
- **Optic Sign:** Negative (−)
- **Pleochroism:** None to weak
- **UV Fluorescence LW:** Weak blue to inert
- **UV Fluorescence SW:** Weak blue
- **Key Diagnostic Features:** Adularescence (blue-white schiller from albite exsolution lamellae), \"centipede\" inclusion patterns, cracks, tiny surface-reaching fractures, lack of prominent color body
- **Synthetic Detection:** Synthetic moonstone (glass simulant) exists — look for gas bubbles, lack of adularescence
- **Common Treatments:** Coating (to enhance adularescence, rare); waxing
- **Geographic Origins:** Sri Lanka (Galoya, Meetiyagoda), India (Madras), Myanmar, Madagascar, Switzerland (Adula Alps), USA (Virginia, Pennsylvania), Tanzania
- **Care Notes:** Delicate; perfect cleavage risks damage. Avoid ultrasonic and steam. Clean with mild soap and water only.

### Labradorite / Spectrolite

- **Refractive Index:** 1.555–1.577
- **Birefringence:** 0.009–0.010
- **Specific Gravity:** 2.65–2.75
- **Mohs Hardness:** 6–6.5
- **Crystal System:** Triclinic
- **Optic Character:** Biaxial
- **Optic Sign:** Positive (+) (usually)
- **Pleochroism:** None (in optical range)
- **UV Fluorescence LW:** Inert (usually)
- **UV Fluorescence SW:** Inert
- **Key Diagnostic Features:** Labradorescence (blue-green gold-orange flash from exsolution lamellae), Schiller effect, albite twinning, cleavage planes
- **Common Treatments:** Coating (to enhance color flash) — check for unnaturally even colors (uncoated shows flash only at specific angles)
- **Geographic Origins:** Canada (Labrador, Newfoundland, Quebec), Finland (Spectrolite), Madagascar, Russia, Ukraine, Australia, China, Norway, USA (Oregon, New York)
- **Care Notes:** Delicate due to perfect cleavage. Avoid impact. Spectrolite is the Finnish variety with broad color range.

### Andesine / Sunstone (Aventurescent)

- **Refractive Index:** 1.554–1.573
- **Birefringence:** 0.008–0.010
- **Specific Gravity:** 2.60–2.72
- **Mohs Hardness:** 6–6.5
- **Crystal System:** Triclinic
- **Optic Character:** Biaxial
- **Optic Sign:** Positive (+) (usually)
- **Pleochroism:** Weak
- **Key Diagnostic Features:** Aventurescence (sparkly red/orange reflections from copper or hematite platelets), schiller
- **Synthetic Detection:** Controversy over Cu-diffusion treatment in some andesine; synthetic Cu-bearing andesine created in lab
- **Common Treatments:** Copper diffusion (to produce red color) — heated with Cu salts; natural Cu-bearing Oregon sunstone is rare and genuine
- **Geographic Origins:** USA (Oregon — plagioclase / labradorite feldspar with copper), India, China (red andesine — some treated), Russia, Madagascar, Canada
