Repository: hariskhan2010/gemology-assistant

File: docs/gemological-reference-data.md
# Gemological Reference Database
## For AI-Assisted Gemstone Identification & Education

**Sources:** GIA Gem Encyclopedia | GemID (GIA-referenced, v2026) | Webster & Read (6th Ed.) | Hurlbut & Kammerling | Gemmology.dev | Anderson (1966) | Nassau (2001)

---

# Table of Contents

1. [Physical & Optical Constants by Species](#1-physical--optical-constants-by-species)
2. [Chelsea Colour Filter Reaction Table](#2-chelsea-colour-filter-reaction-table)
3. [UV Fluorescence Reference (LW 365nm / SW 254nm)](#3-uv-fluorescence-reference)
4. [Treatment Detection Manual](#4-treatment-detection-manual)
5. [Systematic Identification Key](#5-systematic-identification-key)
6. [Simulant Discrimination Guide](#6-simulant-discrimination-guide)
7. [Optical Phenomena Encyclopedia](#7-optical-phenomena-encyclopedia)
8. [Polariscope Interpretation](#8-polariscope-interpretation)
9. [Diagnostic Spectroscope Lines](#9-diagnostic-spectroscope-lines)
10. [Field Testing Procedures](#10-field-testing-procedures)

---

# 1. Physical & Optical Constants by Species

## 1.1 Corundum Group

| Species | RI (ω) | RI (ε) | Birefringence | SG | Mohs | Crystal System | Optic Sign | Key Chromophore |
|---|---|---|---|---|---|---|---|---|
| Ruby | 1.768 | 1.760 | 0.008 | 3.97–4.05 | 9 | Trigonal | Uniaxial (−) | Cr³⁺ |
| Blue Sapphire | 1.768 | 1.760 | 0.008 | 3.95–4.03 | 9 | Trigonal | Uniaxial (−) | Fe²⁺–Ti⁴⁺ |
| Pink Sapphire | 1.768 | 1.760 | 0.008 | 3.98–4.01 | 9 | Trigonal | Uniaxial (−) | Cr³⁺ |
| Yellow Sapphire | 1.768 | 1.760 | 0.008 | 3.99–4.01 | 9 | Trigonal | Uniaxial (−) | Fe³⁺ |
| Padparadscha | 1.768 | 1.760 | 0.008 | 3.95–4.03 | 9 | Trigonal | Uniaxial (−) | Cr³⁺ + Fe³⁺ |
| Colour-Change Sapphire | 1.768 | 1.760 | 0.008 | 3.99–4.01 | 9 | Trigonal | Uniaxial (−) | V³⁺ / Cr³⁺ |
| White Sapphire | 1.768 | 1.760 | 0.008 | 3.99–4.01 | 9 | Trigonal | Uniaxial (−) | None |
| Star Sapphire | 1.768 | 1.760 | 0.008 | 3.95–4.03 | 9 | Trigonal | Uniaxial (−) | Fe–Ti |
| Star Ruby | 1.768 | 1.760 | 0.008 | 3.97–4.05 | 9 | Trigonal | Uniaxial (−) | Cr³⁺ |

## 1.2 Beryl Group

| Species | RI (ω) | RI (ε) | Birefringence | SG | Mohs | Crystal System | Optic Sign | Key Chromophore |
|---|---|---|---|---|---|---|---|---|
| Emerald | 1.577–1.583 | 1.565–1.570 | 0.005–0.009 | 2.67–2.78 | 7.5–8 | Hexagonal | Uniaxial (−) | Cr³⁺ / V³⁺ |
| Aquamarine | 1.583–1.590 | 1.577–1.583 | 0.005–0.009 | 2.68–2.78 | 7.5–8 | Hexagonal | Uniaxial (−) | Fe²⁺ |
| Morganite | 1.585–1.600 | 1.572–1.590 | 0.005–0.009 | 2.71–2.85 | 7.5–8 | Hexagonal | Uniaxial (−) | Mn²⁺ |
| Heliodor | 1.580–1.585 | 1.568–1.575 | 0.005–0.009 | 2.68–2.74 | 7.5–8 | Hexagonal | Uniaxial (−) | Fe³⁺ |
| Goshenite | 1.577–1.583 | 1.565–1.570 | 0.005–0.009 | 2.68–2.80 | 7.5–8 | Hexagonal | Uniaxial (−) | None |
| Red Beryl (Bixbite) | 1.574 | 1.564 | 0.005–0.009 | 2.66–2.70 | 7.5–8 | Hexagonal | Uniaxial (−) | Mn²⁺ |

## 1.3 Quartz Group

| Species | RI (ω) | RI (ε) | Birefringence | SG | Mohs | Crystal System | Optic Sign | Key Chromophore |
|---|---|---|---|---|---|---|---|---|
| Rock Crystal | 1.553 | 1.544 | 0.009 | 2.65 | 7 | Trigonal | Uniaxial (+) | None |
| Amethyst | 1.553 | 1.544 | 0.009 | 2.65 | 7 | Trigonal | Uniaxial (+) | Fe⁴⁺ (irradiation) |
| Citrine | 1.553 | 1.544 | 0.009 | 2.65 | 7 | Trigonal | Uniaxial (+) | Fe³⁺ |
| Prasiolite | 1.553 | 1.544 | 0.009 | 2.65 | 7 | Trigonal | Uniaxial (+) | Fe (heat-treated) |
| Rose Quartz | 1.553 | 1.544 | 0.009 | 2.65 | 7 | Trigonal | Uniaxial (+) | Ti, Mn, Fe |
| Smoky Quartz | 1.553 | 1.544 | 0.009 | 2.65 | 7 | Trigonal | Uniaxial (+) | Al radiation centres |
| Aventurine | 1.553 | 1.544 | 0.009 | 2.64–2.69 | 7 | Trigonal | Aggregate | Fuchsite (Cr-mica) |
| Tiger's Eye | 1.553 | 1.544 | 0.009 | 2.64–2.71 | 7 | Trigonal | Aggregate | Asbestos replacement |
| Chalcedony (all) | 1.543 | 1.530 | — | 2.58–2.64 | 6.5–7 | Trigonal | Aggregate | Various |

## 1.4 Garnet Group

| Species | RI | SG | Mohs | Crystal System | Dispersion | Key Chromophore |
|---|---|---|---|---|---|---|
| Pyrope | 1.730–1.760 | 3.62–3.87 | 7–7.5 | Cubic (SR) | 0.022 | Cr³⁺ (red) |
| Almandine | 1.770–1.830 | 3.93–4.30 | 7–7.5 | Cubic (SR) | 0.024 | Fe²⁺ |
| Spessartite | 1.790–1.815 | 4.12–4.20 | 7–7.5 | Cubic (SR) | 0.027 | Mn²⁺ |
| Grossular | 1.734–1.759 | 3.57–3.73 | 6.5–7.5 | Cubic (SR) | 0.028 | V³⁺ (green) / Fe³⁺ |
| Hessonite (Grossular var.) | 1.730–1.760 | 3.59–3.65 | 7–7.5 | Cubic (SR) | 0.028 | Fe³⁺ + Mn²⁺ |
| Tsavorite (Grossular var.) | 1.730–1.760 | 3.59–3.65 | 7–7.5 | Cubic (SR) | 0.028 | V³⁺ |
| Demantoid (Andradite) | 1.880–1.895 | 3.82–3.88 | 6.5–7 | Cubic (SR) | 0.057 | Cr³⁺ / Fe³⁺ |
| Andradite | 1.880–1.940 | 3.50–4.30 | 6.5–7.5 | Cubic (SR) | 0.057 | Fe³⁺ |
| Rhodolite (Pyrope-Almandine) | 1.740–1.770 | 3.74–3.94 | 7–7.5 | Cubic (SR) | 0.022–0.024 | Cr³⁺ + Fe²⁺ |
| Colour-Change Garnet | 1.740–1.765 | 3.65–3.80 | 7–7.5 | Cubic (SR) | 0.024 | V³⁺ / Cr³⁺ |
| Uvarovite | 1.870 | 3.80 | 7.5 | Cubic (SR) | 0.026 | Cr³⁺ |

## 1.5 Tourmaline Group

| Species | RI (ω) | RI (ε) | Birefringence | SG | Mohs | Crystal System | Optic Sign | Key Chromophore |
|---|---|---|---|---|---|---|---|---|
| Rubellite (Pink/Red) | 1.640–1.650 | 1.620–1.630 | 0.014–0.021 | 3.02–3.10 | 7–7.5 | Trigonal | Uniaxial (−) | Mn²⁺ |
| Indicolite (Blue) | 1.640–1.650 | 1.620–1.630 | 0.014–0.021 | 3.02–3.10 | 7–7.5 | Trigonal | Uniaxial (−) | Fe²⁺ |
| Green Tourmaline | 1.640–1.650 | 1.620–1.630 | 0.014–0.021 | 3.00–3.10 | 7–7.5 | Trigonal | Uniaxial (−) | Fe²⁺ / Fe³⁺ |
| Chrome Tourmaline | 1.660 | 1.624 | 0.018–0.021 | 3.00–3.20 | 7–7.5 | Trigonal | Uniaxial (−) | Cr³⁺ |
| Paraíba Tourmaline | 1.644 | 1.624 | 0.014–0.021 | 3.02–3.10 | 7–7.5 | Trigonal | Uniaxial (−) | Cu²⁺ + Mn²⁺ |
| Watermelon Tourmaline | 1.640–1.650 | 1.620–1.630 | 0.014–0.021 | 3.00–3.10 | 7–7.5 | Trigonal | Uniaxial (−) | Mn + Fe (zoned) |
| Schorl (Black) | 1.650–1.680 | 1.630–1.650 | 0.018–0.030 | 3.10–3.25 | 7–7.5 | Trigonal | Uniaxial (−) | Fe²⁺ + Fe³⁺ |
| Dravite (Brown) | 1.640–1.650 | 1.620–1.630 | 0.020–0.025 | 3.05–3.10 | 7–7.5 | Trigonal | Uniaxial (−) | Mg + Fe |

## 1.6 Spinel Group

| Species | RI | SG | Mohs | Crystal System | Key Chromophore |
|---|---|---|---|---|---|
| Red Spinel | 1.712–1.736 | 3.57–3.63 | 7.5–8 | Cubic (SR) | Cr³⁺ |
| Pink Spinel | 1.712–1.736 | 3.57–3.63 | 7.5–8 | Cubic (SR) | Cr³⁺ (low) |
| Blue Spinel (natural) | 1.712–1.736 | 3.57–3.63 | 7.5–8 | Cubic (SR) | Fe²⁺ |
| Blue Spinel (synthetic, Co) | 1.725–1.728 | 3.61 | 8 | Cubic (SR) | Co²⁺ |
| Purple Spinel | 1.712–1.736 | 3.57–3.63 | 7.5–8 | Cubic (SR) | Cr³⁺ + Fe |
| Orange Spinel | 1.712–1.736 | 3.57–3.63 | 7.5–8 | Cubic (SR) | Fe |
| Black Spinel | 1.712–1.730 | 3.58–3.61 | 8 | Cubic (SR) | Fe²⁺ |
| Colour-Change Spinel | 1.712–1.736 | 3.57–3.63 | 7.5–8 | Cubic (SR) | V³⁺ / Cr³⁺ |

## 1.7 Feldspar Group

| Species | RI Range | Birefringence | SG | Mohs | Crystal System | Optic Sign | Phenomena |
|---|---|---|---|---|---|---|---|
| Moonstone | 1.518–1.526 | 0.005–0.008 | 2.56–2.59 | 6–6.5 | Monoclinic | Biaxial (−) | Adularescence |
| Amazonite | 1.514–1.530 | 0.007–0.008 | 2.56 | 6–6.5 | Triclinic | Biaxial (−) | Green microcline |
| Labradorite | 1.559–1.573 | 0.009 | 2.68–2.75 | 6–6.5 | Triclinic | Biaxial (−) | Labradorescence |
| Rainbow Moonstone | 1.559–1.572 | 0.009 | 2.68–2.72 | 6–6.5 | Triclinic | Biaxial (−) | Iridescence |
| Sunstone | 1.537–1.572 | 0.007–0.010 | 2.62–2.65 | 6–6.5 | Triclinic | Biaxial (−) | Aventurescence |
| Orthoclase | 1.518–1.533 | 0.006–0.008 | 2.55–2.57 | 6–6.5 | Monoclinic | Biaxial (−) | — |

## 1.8 Chrysoberyl Group

| Species | RI | Birefringence | SG | Mohs | Crystal System | Optic Sign | Notes |
|---|---|---|---|---|---|---|---|
| Chrysoberyl | 1.746–1.755 | 0.008–0.010 | 3.70–3.78 | 8.5 | Orthorhombic | Biaxial (+) | Yellow-green |
| Alexandrite | 1.746–1.755 | 0.008–0.010 | 3.70–3.78 | 8.5 | Orthorhombic | Biaxial (+) | Colour-change |
| Cat's Eye Chrysoberyl | 1.746–1.755 | 0.008–0.010 | 3.70–3.78 | 8.5 | Orthorhombic | Biaxial (+) | Chatoyancy |

## 1.9 Topaz

| Species | RI (α) | RI (β) | RI (γ) | Birefringence | SG | Mohs | Crystal System | Optic Sign |
|---|---|---|---|---|---|---|---|---|
| Topaz (all colours) | 1.606–1.610 | 1.609–1.614 | 1.616–1.643 | 0.008–0.010 | 3.49–3.57 | 8 | Orthorhombic | Biaxial (+) |

## 1.10 Zircon

| Species | RI (ω) | RI (ε) | Birefringence | SG | Mohs | Dispersion | Key Distinction |
|---|---|---|---|---|---|---|---|
| High Zircon | 1.925–1.934 | 1.984–1.991 | 0.059 | 4.60–4.80 | 7.5 | 0.038 | Strong facet doubling |
| Medium Zircon | 1.875–1.905 | 1.930–1.965 | 0.040–0.055 | 4.40–4.60 | 7–7.5 | — | Metamict intermediate |
| Low Zircon | 1.780–1.815 | 1.790–1.830 | 0.010–0.012 | 3.90–4.10 | 6–7.5 | — | Metamict; greenish |

## 1.11 Remaining Species

| Species | RI Range | Birefringence | SG | Mohs | Crystal System | Notes |
|---|---|---|---|---|---|---|
| Peridot | 1.650–1.690 | 0.036 | 3.27–3.48 | 6.5–7 | Orthorhombic | Biaxial (+); Fe²⁺ |
| Tanzanite | 1.691–1.700 | 0.006–0.013 | 3.35 | 6–7 | Orthorhombic | Biaxial (+); V⁴⁺ |
| Zoisite (any) | 1.691–1.704 | 0.013 | 3.15–3.38 | 6–7 | Orthorhombic | Biaxial (+) |
| Opal | 1.370–1.470 | — | 1.98–2.25 | 5.5–6.5 | Amorphous | SR; play-of-colour |
| Turquoise | 1.610–1.650 | — | 2.60–2.90 | 5–6 | Triclinic | Aggregate; Cu²⁺ |
| Lapis Lazuli | 1.500 | — | 2.70–2.90 | 5–6 | Aggregate | Aggregate; lazurite |
| Jadeite | 1.654–1.688 | — | 3.24–3.43 | 6.5–7 | Aggregate | Aggregate; Cr³⁺ |
| Nephrite | 1.600–1.627 | — | 2.90–3.03 | 6–6.5 | Aggregate | Aggregate; Fe²⁺ |
| Iolite | 1.542–1.551 | 0.008–0.012 | 2.57–2.61 | 7–7.5 | Orthorhombic | Biaxial (−); trichroic |
| Spodumene | 1.660–1.676 | 0.015–0.016 | 3.15–3.21 | 6.5–7 | Monoclinic | Biaxial (+); Mn²⁺ |
| Kunzite | 1.660–1.676 | 0.015–0.016 | 3.15–3.21 | 6.5–7 | Monoclinic | Biaxial (+); Mn²⁺ |
| Hiddenite | 1.660–1.676 | 0.015–0.016 | 3.15–3.21 | 6.5–7 | Monoclinic | Biaxial (+); Cr³⁺ |
| Benitoite | 1.757–1.804 | 0.047 | 3.64–3.68 | 6–6.5 | Hexagonal | Uniaxial (+); BaTiSi₃O₉ |
| Kyanite | 1.712–1.734 | 0.013–0.017 | 3.53–3.68 | 4.5–7 | Triclinic | Biaxial (−); dichroic |
| Diopside | 1.664–1.730 | 0.024–0.030 | 3.26–3.32 | 5.5–6.5 | Monoclinic | Biaxial (+); Cr³⁺ |
| Enstatite | 1.663–1.673 | 0.009–0.010 | 3.20–3.30 | 5–5.5 | Orthorhombic | Biaxial (+); Fe |
| Sphene (Titanite) | 1.843–2.110 | 0.105–0.135 | 3.45–3.55 | 5–5.5 | Monoclinic | Biaxial (+); dispersion 0.051 |
| Cassiterite | 1.997–2.098 | 0.096–0.098 | 6.80–7.10 | 6–7 | Tetragonal | Uniaxial (+); high RI |
| Sinhalite | 1.665–1.712 | 0.038 | 3.47–3.50 | 6.5–7 | Orthorhombic | Biaxial (−); MgAlBO₄ |
| Scapolite | 1.540–1.572 | 0.009–0.026 | 2.50–2.74 | 6–6.5 | Tetragonal | Uniaxial (−); may fluoresce |
| Andalusite | 1.627–1.649 | 0.007–0.013 | 3.13–3.21 | 7–7.5 | Orthorhombic | Biaxial (−); strong trichroic |
| Apatite | 1.628–1.649 | 0.002–0.006 | 3.17–3.23 | 5 | Hexagonal | Uniaxial (−); Ca₅(PO₄)₃F |
| Diaspore | 1.685–1.752 | 0.048 | 3.30–3.39 | 6.5–7 | Orthorhombic | Biaxial (+); colour-change |
| Fluorite | 1.432–1.436 | — | 3.17–3.19 | 4 | Cubic | SR; all colours |

## 1.12 Diamond & Simulants

| Species | RI | SG | Mohs | Dispersion | Crystal System | Key Distinction |
|---|---|---|---|---|---|---|
| Diamond | 2.417 | 3.52 | 10 | 0.044 | Cubic (SR) | Hardest; 415nm abs. (type Ia) |
| Moissanite | 2.648–2.691 | 3.20–3.22 | 9.25 | 0.104 | Hexagonal (DR) | Facet doubling; greenish SWUV |
| Cubic Zirconia | 2.150–2.180 | 5.60–6.00 | 8–8.5 | 0.058–0.066 | Cubic (SR) | Very heavy; RI lower |
| YAG | 1.833 | 4.50–4.60 | 8–8.5 | 0.028 | Cubic (SR) | Lower dispersion; heavy |
| GGG | 1.970 | 7.05 | 7 | 0.045 | Cubic (SR) | Extremely heavy |
| Sphene | 1.843–2.110 | 3.45–3.55 | 5–5.5 | 0.051 | Monoclinic (DR) | Very soft; extreme DR |
| Strontium Titanate | 2.409 | 5.13 | 5.5 | 0.190 | Cubic (SR) | Synthetic; very soft |
| Synthetic Rutile | 2.616–2.903 | 4.25 | 6–6.5 | 0.280 | Tetragonal (DR) | Yellowish; extreme fire |

---

# 2. Chelsea Colour Filter Reaction Table

> **Principle:** A dichromatic filter transmitting ~570 nm (yellow-green) and ~620–700 nm (red). Functions as a rapid chromium (Cr³⁺) vs. iron (Fe²⁺/Fe³⁺) discriminator. **Must be used under incandescent (tungsten) light only — LED sources produce unreliable results.**

## 2.1 Green Stones

| Species | CCF Reaction | Chromophore | Diagnostic Strength | Notes |
|---|---|---|---|---|
| Emerald (Colombian/Brazilian) | **Strong red** | Cr³⁺ | High | High Cr; classic positive |
| Emerald (Zambian) | Weak red to inert | Cr³⁺ + Fe | Moderate | Elevated Fe suppresses red |
| Synthetic emerald (Chatham, Gilson, Biron, Tairus) | **Strong red** | Cr³⁺ | High | High-purity Cr; often stronger than naturals |
| Demantoid garnet | Red to reddish | Cr³⁺ | High | Cr³⁺ colouring |
| Chrome tourmaline | **Red** | Cr³⁺ | High | Cr-bearing; resembles emerald |
| Tsavorite garnet | Inert to weak greenish | V³⁺ | Moderate | V³⁺ absorption differs from Cr³⁺ |
| Green tourmaline (Fe/Mn) | Greenish / inert | Fe / Mn | High | No significant Cr |
| Aquamarine | Inert / weak greenish | Fe²⁺ / Fe³⁺ | High | Fe-coloured |
| Peridot | Inert | Fe²⁺ | High | Fe-coloured |
| Jadeite (natural Cr-coloured) | Weak greenish to inert | Cr³⁺ (low) | Low–Moderate | Low Cr content |
| Jadeite (dyed green, Type C) | **Red** | Organic dye | High | Dye diagnostic |
| Aventurine quartz | Reddish | Fuchsite (Cr-mica) | Moderate | Inclusion-based |
| Chrysoprase | Green | Ni | Moderate | Nickel-coloured |
| Enstatite | Green | Fe | Moderate | Fe-coloured |
| Hiddenite (Spodumene) | Reddish | Cr³⁺ | Moderate | Cr-bearing spodumene |
| Alexandrite (in daylight) | Red | Cr³⁺ | High | Strong Cr absorption |
| Uvarovite garnet | Red | Cr³⁺ | High | Cr-coloured |

## 2.2 Red Stones

| Species | CCF Reaction | Notes |
|---|---|---|
| Ruby (natural) | **Red to strong red** | Cr³⁺ fluorescence enhances red |
| Ruby (synthetic) | **Strong red** | Stronger than most naturals |
| Red spinel (natural) | **Red** (fluorescent) | Cr³⁺ |
| Garnet (almandine/pyrope) | Dark red to inert | No Cr; Fe-coloured |
| Garnet-topped doublet | Dark red to inert | Follows garnet reaction |
| Glass (paste, red) | Variable | No diagnostic value |

## 2.3 Blue Stones

| Species | CCF Reaction | Chromophore | Diagnostic Strength |
|---|---|---|---|
| Blue sapphire (natural) | Greenish / inert | Fe²⁺–Ti⁴⁺ CT | High |
| Blue sapphire (synthetic) | Greenish / inert | Fe–Ti CT | High (same as natural) |
| Blue spinel (natural) | Greenish / inert | Fe²⁺ | High |
| **Blue spinel (synthetic, Co-coloured)** | **Bright red** | **Co²⁺** | **Highest — diagnostic** |
| Aquamarine | Distinctly green | Fe²⁺ | High |
| Zircon (blue) | Greenish | — | Moderate |
| Lapis lazuli | Weak brownish red | — | Low |
| Sodalite | Green | — | Moderate |
| **Cobalt glass** | **Bright red** | **Co²⁺** | **Highest — diagnostic** |
| **Synthetic Co-spinel (lapis colour)** | **Bright red** | **Co²⁺** | **Diagnostic** |

## 2.4 Critical CCF Rules

1. CCF **detects chromium, not origin** — natural and synthetic Cr-rich stones react identically
2. **Vanadium (V³⁺)** -coloured stones (many Brazilian emeralds, tsavorite) give weak/inert reactions
3. **Incandescent (tungsten) light only** — LED and daylight produce unreliable/false results
4. CCF is a **screening tool only** — always confirm with RI, SG, and spectroscope

---

# 3. UV Fluorescence Reference

> **Abbreviations:** LW = Long Wave (365 nm) | SW = Short Wave (254 nm) | Inert = no visible fluorescence

## 3.1 Diagnostic Fluorescence — High Reliability

| Species | LW UV (365 nm) | SW UV (254 nm) | Diagnostic Utility |
|---|---|---|---|
| Ruby (Burma) | **Strong red** | Moderate red | Cr³⁺; strength varies with Fe content |
| Ruby (Mozambique/Siam) | Weak to moderate red | Weak red to inert | Higher Fe quenches fluorescence |
| Ruby (synthetic flame fusion) | **Very strong orangey-red** | Strong orangey-red | **Brighter than natural** |
| Ruby (synthetic flux) | Strong orangey-red | Orangey-red + blue zoned | Zoned blue under SW is diagnostic |
| Blue sapphire (natural) | Inert to moderate orange/red (Ceylon) | **Inert** | — |
| **Blue sapphire (synthetic)** | **Inert** | **Chalky bluish-white to yellowish-green** | **Most diagnostic UV test** — requires darkness |
| Pink sapphire | Strong orange-red | Weak orangey-red | Cr³⁺ activator |
| Yellow sapphire (Ceylon) | Moderate orange-red to orange-yellow | Weak red to yellow-orange | Diagnostic for Ceylon origin |
| Yellow sapphire (Australian) | Inert | Inert | High Fe quenches |
| Colourless sapphire (natural) | None to weak orange-red | Inert to very weak | — |
| **Amber (Baltic)** | **Strong blue-white to greenish** | Moderate blue-white | **Distinguishes from copal** (copal weaker) |
| Danburite | **Strong blue** | **Strong blue** | Very consistent |
| Scapolite | **Strong orange-yellow** | Variable | May show tenebrescence |
| Kunzite | **Strong orange** | Moderate orange | Mn²⁺; fades with light exposure |
| Fluorite | Strong blue (variable) | Variable | Often zoned; thermoluminescent |
| Howlite | **Strong blue** | Weak blue-white | May be dyed to imitate turquoise |
| Hackmanite (Sodalite var.) | **Strong orange-pink** | Moderate orange-pink | Tenebrescent; colour fades in light |
| Synthetic Co-blue spinel | Strong red (LW) | Strong chalky blue (SW) | Cobalt activator diagnostic |
| **Emerald (synthetic, most)** | **Dull brick red** | **Dull brick red** | Distinguishes from inert naturals |
| **Natural black pearl** | **Moderate to strong red** | Variable | **Dyed black: inert to weak white** |

## 3.2 Moderate to Variable Fluorescence

| Species | LW UV (365 nm) | SW UV (254 nm) | Notes |
|---|---|---|---|
| Diamond (approx. 30% of naturals) | Weak to strong blue | Inert to weak | Blue most common |
| Diamond (HPHT/CVD synthetic) | Inert to weak | Stronger than LW; may phosphoresce | Phosphorescence diagnostic for synthetic |
| Alexandrite | Weak to moderate red | Inert | Cr³⁺; colour-change |
| Morganite | Weak orange-pink | Inert | Mn²⁺ |
| Moonstone | Weak blue | Inert | Adularescence may appear |
| Opal (precious) | Variable: white, pale blue, green, yellow | Variable | May phosphoresce |
| Opal (common/hyalite) | None to strong green | None to strong green | May phosphoresce |
| Zircon (high type) | Orange to yellow | Inert | Variable by origin |
| Lapis lazuli | Weak orange (calcite inclusions) | Weak yellow | Calcite fluoresces pink |
| Turquoise | Weak blue-white | Inert | — |
| Pearl (natural white) | Weak to strong blue, yellow, green, pink | Variable | — |
| Pearl (cultured) | Similar to natural | Variable | — |
| Ivory | Weak blue-white | Inert | — |
| Coral (white) | None to weak to strong bluish-white | Inert | — |
| Topaz (blue irradiated) | None to moderate yellow | Inert | — |
| Topaz (Imperial) | Weak orange-yellow | Inert | — |

## 3.3 Typically Inert Species

| Species | Notes |
|---|---|
| Amethyst | Virtually inert (Fe quenches) |
| Citrine | Virtually inert |
| Aquamarine | Inert (Fe quenches fluorescence) |
| Emerald (natural, most) | Inert to very weak orangey-red |
| Peridot | Inert (Fe²⁺ quenches all) |
| Garnet (almandine, pyrope, spessartite) | Inert (Fe/Mn quench) |
| Demantoid garnet | Inert |
| Tsavorite garnet | Inert |
| Tourmaline (all colours) | Pink: very weak red possible; others inert |
| Spinel (natural, most colours) | Red/orange/pink: variable; others inert |
| Jadeite (natural) | Light colours: weak white/yellow/green; dark: inert |
| Nephrite | Inert |
| Chrysoberyl (yellow-green) | Inert to weak yellowish-green (SW) |
| Spodumene (green) | Inert — only kunzite (pink) fluoresces |
| Iolite | Inert |
| Kyanite | Inert |
| Andalusite | Inert |

## 3.4 Phosphorescence (glow after UV removed)

| Species | Observation | Interpretation |
|---|---|---|
| Diamond (natural) | Rare; if present, very brief | Natural diamonds rarely phosphoresce |
| Diamond (HPHT synthetic) | **Often present** — blue/green for seconds | **Diagnostic for synthetic** |
| Diamond (CVD synthetic) | May be present | — |
| Hackmanite | Faint to moderate after SWUV | Tenebrescence |
| Opal (some) | Rare | — |
| Willemite | **Strong green** | Not a common gem, but diagnostic |

---

# 4. Treatment Detection Manual

## 4.1 Heat Treatment

| Attribute | Details |
|---|---|
| **Commonly applied to** | Ruby, sapphire (all colours), tanzanite, aquamarine, citrine (amethyst → citrine), amethyst, kunzite, topaz, zircon, tourmaline, morganite |
| **Diagnostic visual cues** | • **Colour**: more uniform, saturation increased; zoning softened<br>• **Inclusions**: discoid fractures (halos) around crystal inclusions in corundum<br>• **Silk**: originally straight rutile needles become globular, discontinuous, or dissolve entirely in corundum<br>• **Surface**: frosted appearance around inclusions |
| **UV effect (corundum)** | • Many heat-treated corundum shows **chalky bluish-white SWUV** fluorescence (especially blue/yellow sapphire)<br>• Untreated Ceylon blue sapphire shows **orange/red LWUV**; heat-treated loses this<br>• "Apricot" orange fluorescence (Sri Lanka, Madagascar) — unaffected by heat |
| **Magnetic susceptibility** | Heat reduces magnetic susceptibility in corundum (Fe²⁺/Fe³⁺ conversion) |

## 4.2 Fracture Filling / Oiling

| Attribute | Details |
|---|---|
| **Commonly applied to** | Emerald (oil, resin), ruby (lead glass filling), diamond (fracture filling), turquoise (resin stabilization), opal |
| **Diagnostic visual cues** | • **Flash effects**: iridescent rainbow or blue-green flashes when tilted (10x–60x)<br>• Flow structures within fissures<br>• Trapped air bubbles in filler<br>• **Surface-reaching fissures** with distinctly coloured filler |
| **UV effect** | • Oil/resin in emerald: **yellow to orange-yellow fluorescence** under LWUV<br>• Lead glass in ruby: may show unusual fluorescence |
| **Emerald fillers** | • Cedarwood oil: weak greenish-yellow<br>• Canada balsam: weak yellow<br>• Opticon (resin): moderate yellow LWUV<br>• Polymer resins: moderate to strong yellow/orange LWUV |

## 4.3 Irradiation

| Attribute | Details |
|---|---|
| **Commonly applied to** | Topaz (colourless → blue), diamond (green, pink, blue, black), quartz (→ smoky), pearl (grey/black), kunzite (→ green), beryl (→ maxixe blue), spodumene |
| **Diagnostic visual cues** | • **Blue topaz**: strong even blue (natural blue topaz is extremely rare and pale)<br>• **Colour-zoned diamonds**: green colour often restricted to near-surface layer<br>• **Radioactive halo**: colour darker near surface in some stones |
| **Detection** | • Blue topaz: considered diagnostic — natural blue topaz is extremely rare<br>• Diamond: 504 nm, 537 nm, 595 nm spectroscope lines after irradiation<br>• Colour may be permanent (blue topaz) or may fade (pink kunzite) |

## 4.4 Surface Diffusion / Coating

| Attribute | Details |
|---|---|
| **Commonly applied to** | Corundum (Ti/Be diffusion for colour), Mystic Topaz (metallic coating), beryl (coating for emerald colour), quartz, opal (smoke treatment) |
| **Diagnostic visual cues** | • **Colour concentration** in facet junctions and surface (visible in immersion)<br>• **Tilt effect**: colour appears 2D — lies on surface<br>• **Scratches and abrasions** show different colour underneath<br>• Coating may peel at facet edges |
| **Detection** | • **Immersion in RI fluid**: colour concentrated at surface only<br>• **Magnification**: coating wear on facet junctions<br>• Be-diffused corundum: colour appears "hanging" in facet junctions |

## 4.5 Dyeing

| Attribute | Details |
|---|---|
| **Commonly applied to** | Chalcedony (agate, chrysoprase), jadeite (Type C), turquoise, lapis lazuli, pearl, quartzite, howlite |
| **Diagnostic visual cues** | • Colour concentrated in **fractures and porous areas**<br>• Uneven colour distribution<br>• Unnatural colour intensity for the species |
| **CCF effect** | Dyed green jadeite: **red** (natural jadeite: inert to weak greenish) |
| **UV effect** | Organic dyes often fluoresce more strongly than natural colour |
| **Detection** | Acetone swab may pick up dye (slightly destructive); magnification shows colour pooling |

## 4.6 HPHT (High Pressure High Temperature)

| Attribute | Details |
|---|---|
| **Commonly applied to** | Diamond (colour improvement — brown → colourless or fancy colours) |
| **Diagnostic visual cues** | • Reduction of brown colour; may leave graphite inclusions now transparent<br>• **Strain patterns** visible under cross-polarized light<br>• Colour zoning may be irregular |
| **UV effect** | • **SWUV: stronger than LWUV** (opposite of natural)<br>• **Phosphorescence**: often present (blue/green)<br>• Type IIa diamonds: phosphorescence diagnostic |
| **Detection** | Usually requires advanced lab testing (FTIR, UV-Vis, PL spectroscopy) |

## 4.7 Polymer / Resin Impregnation

| Attribute | Details |
|---|---|
| **Commonly applied to** | Turquoise (stabilization), jadeite (Type B), opal, emerald (some) |
| **Diagnostic visual cues** | • **Jadeite Type B**: "chicken pox" pitted surface after acid bleaching; glassy unnatural appearance<br>• **Turquoise**: harder than natural; may feel plastic-like<br>• Density lower than natural (polymer is lighter) |
| **Detection** | • **Hot point test**: polymer melts/smells (slightly destructive)<br>• UV fluorescence: patchy glow<br>• IR spectroscopy diagnostic |

---

# 5. Systematic Identification Key

## Step 1 — Determine Colour
Eliminate all species that do not occur in the observed colour.

| Colour | Candidate Species |
|---|---|
| **Red** | Ruby, red spinel, garnet (pyrope/almandine/rhodolite), tourmaline (rubellite), topaz, zircon, diamond, coral, cuprite |
| **Pink** | Pink sapphire, tourmaline (rubellite), morganite, kunzite, rose quartz, spinel, topaz, diamond, pink beryl |
| **Blue** | Sapphire, spinel, tanzanite, iolite, aquamarine (greenish-blue), topaz (irradiated), tourmaline (indicolite), zircon, benitoite, larimar, kyanite, sodalite, lapis lazuli, hauyne, dumortierite |
| **Green** | Emerald, peridot, tsavorite, demantoid, chrome tourmaline, green tourmaline, jadeite, nephrite, diopside, enstatite, hiddenite, green sapphire, alexandrite (daylight), aventurine, chrysoprase, andalusite, malachite |
| **Yellow** | Citrine, yellow sapphire, heliodor, topaz, spessartite, chrysoberyl, tourmaline (canary), diamond, amber, sinhalite, danburite |
| **Orange** | Spessartite, hessonite, padparadscha sapphire, fire opal, citrine (Madeira), imperial topaz, sunstone, sphalerite |
| **Purple/Violet** | Amethyst, violet sapphire, spinel, fluorite, jadeite (lavender), kunzite, tanzanite (violet-blue), sugilite, charoite |
| **Brown** | Smoky quartz, topaz, tourmaline (dravite), zircon, sinhalite, grossular (hessonite), rutile, cassiterite |
| **Colourless/White** | Diamond, rock crystal, white sapphire, goshenite, topaz, zircon, cubic zirconia, moissanite, moonstone, pearl, danburite, phenakite |
| **Black** | Diamond, black spinel, hematite, jet, obsidian, black opal, onyx, tourmaline (schorl), melanite garnet, star diopside |
| **Multi-colour** | Watermelon tourmaline, ametrine, labradorite, opal, rainbow moonstone, pietersite, spectrolite |
| **Colour-change** | **Alexandrite** (green/red), **sapphire** (blue/purple), **garnet** (brown/red-pink), **diaspore** (greenish/pinkish), **spinel** (blue/purple) |

## Step 2 — Measure or Estimate RI (Refractometer)
If a refractometer is available, match the reading against Section 1.

| RI Range | Candidate Species |
|---|---|
| 1.37–1.47 | Opal, fire opal |
| 1.43–1.44 | Fluorite |
| 1.48–1.54 | Glass, calcite, lapis, moldavite, sodalite, amber |
| 1.52–1.57 | Feldspars (moonstone, labradorite, amazonite, sunstone) |
| 1.54–1.56 | Quartz (amethyst, citrine, rock crystal, rose quartz) |
| 1.56–1.60 | Beryls (emerald, aquamarine, morganite, heliodor) |
| 1.54–1.58 | Scapolite |
| 1.54–1.56 | Iolite |
| 1.61–1.64 | Topaz |
| 1.61–1.67 | Tourmaline, prehnite, turquoise, nephrite |
| 1.65–1.69 | Peridot, jadeite, spodumene, andalusite |
| 1.69–1.70 | Tanzanite, zoisite |
| 1.71–1.76 | Spinel, ruby, sapphire, alexandrite, chrysoberyl, grossular, pyrope |
| 1.77–1.94 | Almandine, spessartite, demantoid, zircon (low), andradite |
| 1.93–1.98 | Zircon (high) |
| 2.15–2.18 | Cubic zirconia |
| 2.42 | Diamond |
| 2.65–2.69 | Moissanite |
| Over-limit | Diamond, moissanite, CZ, sphene, cassiterite, rutile, strontium titanate |

## Step 3 — Check Optical Phenomena (see Section 7)
- **Isotropic (SR)** → diamond, garnet, spinel, fluorite, opal, glass, CZ, YAG
- **Anisotropic (DR)** → most gems; check birefringence
- **Aggregate** → jade, turquoise, lapis, chalcedony, nephrite

## Step 4 — Characteristic Inclusions (10x loupe or microscope)

| Species | Pathognomonic Inclusions |
|---|---|
| Ruby | Silk (rutile needles), hexagonal zoning, "treacle" flow patterns |
| Sapphire | Silk, colour zoning (straight/angular), fingerprint structures |
| Emerald | Three-phase inclusions (liquid + gas + crystal); "jardin" garden |
| Demantoid | **Horsetail inclusions** (byssolite asbestos) — diagnostic |
| Peridot | **Lily pad** discoid fractures — very characteristic |
| Spinel | Octahedral negative crystals, straight growth lines |
| Tanzanite | Fingerprint inclusions, growth tubes |
| Amethyst | Zebra/banded colour zoning, rutile needles |
| Iolite | Trichroic colour patches; haematite blood spots |
| Moonstone | Centipede cracks, twinning bands, flow structures |
| Diamond | Crystals, feathers, clouds; natural: trigons on octahedral faces; synthetic: metallic flux |
| Topaz | Two-phase inclusions; cleavage cracks on facet edges |
| Zircon | **Facet doubling** (very high birefringence) |
| Tsavorite | Needle inclusions, liquid feathers |
| Turquoise | Dark matrix spiderweb veining |
| Jadeite | "Snow" — white granular albite areas in green |
| Opal | **Play-of-colour** — diffracting silica spheres |
| Alexandrite | Silk, fingerprint, liquid inclusions; flux inclusions in synthetic |

## Step 5 — Cross-Reference Geographic Origin

| Origin | Renowned For |
|---|---|
| **Myanmar (Burma)** | Ruby ("pigeon's blood"), jadeite (Imperial), spinel, sapphire |
| **Colombia** | Emerald (finest — "jardin" inclusions, vivid green) |
| **Zambia** | Emerald (bluish-green, higher iron content → weaker CCF) |
| **Kashmir** | Sapphire ("cornflower blue", velvety — now depleted) |
| **Sri Lanka (Ceylon)** | Sapphire (wide colour range), moonstone, alexandrite, spinel |
| **Mozambique** | Ruby (vivid red, fewer inclusions than Burma) |
| **Tanzania** | Tanzanite (single source — Merelani Hills), tsavorite |
| **Brazil** | Aquamarine, tourmaline (Paraíba, all colours), amethyst, citrine, topaz, alexandrite, emerald |
| **Australia (Lightning Ridge)** | Black opal (finest); also Argyle diamond (pink/brown) |
| **Russia (Ural Mountains)** | Alexandrite (classic green/red), demantoid (horsetail), emerald |
| **Afghanistan** | Lapis lazuli (finest for 6000+ yrs), tourmaline, emerald, spinel |
| **Ethiopia** | Opal (hydrophane — absorbs water), emerald, sapphire |
| **Madagascar** | Sapphire (wide range), tourmaline, spinel, ruby, aquamarine |
| **Iran (Persia)** | Turquoise (fine sky-blue — now depleted) |
| **Pakistan** | Topaz (katlang — pink), aquamarine (Karakoram — large crystals), emerald, spinel |
| **India** | Garnet (almandine — star garnet), moonstone, agate |

## Step 6 — Confirm with UV / CCF / Spectroscope
Cross-reference with Sections 2, 3, and 9.

---

# 6. Simulant Discrimination Guide

## 6.1 Diamond Simulants

| Property | Diamond | CZ | Moissanite | YAG | GGG | Strontium Titanate |
|---|---|---|---|---|---|---|
| RI | 2.417 | 2.15–2.18 | 2.65–2.69 | 1.833 | 1.970 | 2.409 |
| SG | 3.52 | 5.6–6.0 | 3.20–3.22 | 4.55 | 7.05 | 5.13 |
| Mohs | 10 | 8.5 | 9.25 | 8.5 | 7 | 5.5 |
| Dispersion | 0.044 | 0.060 | **0.104** | 0.028 | 0.045 | **0.190** |
| Double Refraction | SR | SR | **DR (0.043)** | SR | SR | SR |
| Natural/Synthetic | Natural/Syn | Synthetic | Synthetic | Synthetic | Synthetic | Synthetic |
| **Key test** | 415nm line (type Ia) | Heavy; RI | **Facet doubling** | Low RI | Heavy weight | Very soft; extreme fire |

## 6.2 Ruby Simulants

| Property | Ruby | Red Spinel | Red Garnet | Red Tourmaline | Glass |
|---|---|---|---|---|---|
| RI | 1.76–1.77 | 1.71–1.74 | 1.73–1.83 | 1.62–1.66 | 1.50–1.70 |
| SG | 4.00 | 3.60 | 3.62–4.30 | 3.06 | 2.0–4.2 |
| DR/SR | **DR** | SR | SR | DR | SR |
| Pleochroism | **Strong** | None | None | **Strong** | None |
| UV (LW) | Strong red | Weak-strong red/orange | Inert | Inert to very weak | Variable |
| **Key test** | Dichroism; RI | SR; SG lower | Inert UV; SR | Lower RI; pleochroism | Bubbles; SR |

## 6.3 Emerald Simulants

| Property | Emerald | Green Tourmaline | Tsavorite | Chrome Diopside | Demantoid | Glass |
|---|---|---|---|---|---|---|
| RI | 1.57–1.58 | 1.62–1.66 | 1.73–1.76 | 1.66–1.73 | 1.88–1.89 | 1.50–1.70 |
| SG | 2.72 | 3.06 | 3.61 | 3.30 | 3.84 | 2.0–4.2 |
| Mohs | 7.5–8 | 7–7.5 | 7–7.5 | 5.5–6.5 | 6.5–7 | 5–6 |
| DR/SR | DR | DR | SR | DR | SR | SR |
| CCF | **Red (Cr-rich)** | Greenish (unless Cr) | Inert/weak green | Variable | Red | Variable |
| **Key test** | Three-phase inclusions | High DR; pleochroism | SR; RI higher | Low hardness | Horsetail inclusions | Bubbles; SR |

## 6.4 Blue Sapphire Simulants

| Property | Blue Sapphire | Blue Spinel (natural) | Blue Spinel (syn, Co) | Tanzanite | Iolite | Benitoite | Blue Zircon | Blue Topaz |
|---|---|---|---|---|---|---|---|---|
| RI | 1.76–1.77 | 1.71–1.74 | 1.725–1.728 | 1.69–1.70 | 1.54–1.55 | 1.76–1.80 | 1.93–1.98 | 1.61–1.64 |
| SG | 4.00 | 3.60 | 3.61 | 3.35 | 2.59 | 3.66 | 4.69 | 3.53 |
| DR/SR | DR | SR | SR | DR | DR | DR | DR | DR |
| CCF | Greenish | Greenish | **Bright red** | Greenish | Greenish | Inert | Greenish | Greenish |
| **Key test** | RI 1.76+; dichroism | SR; SG 3.60 | **CCF: bright red** | Trichroic (3 colours) | Trichroic; low SG | SWUV: blue-white | Very high SG; facet doubling | RI lower; SG lower |

## 6.5 Distinguishing Natural vs. Synthetic Corundum

| Test | Natural | Synthetic (Flame Fusion) |
|---|---|---|
| Growth lines | Straight/angular colour zoning | **Curved striae** — diagnostic |
| Inclusions | Silk, crystal inclusions, fingerprints | Gas bubbles, no silk |
| SWUV (blue sapphire) | Inert | **Chalky bluish-white to yellowish-green** |
| UV transparency | Opaque to 2537 Å | Transparent to 2537 Å (scheelite test) |
| Silk | Present (if not heat-treated) | Absent |
| Price | High | Low |

---

# 7. Optical Phenomena Encyclopedia

## 7.1 Refraction Type

| Type | Definition | Examples |
|---|---|---|
| **Isotropic (SR)** | Single Refraction — light travels at same speed in all directions | Diamond, spinel, garnet, fluorite, CZ, glass, opal, amber |
| **Anisotropic (DR)** | Double Refraction — light splits into two rays | Most gemstones |
| **Aggregate** | Polycrystalline — composed of many small crystals | Jadeite, nephrite, turquoise, chalcedony, lapis lazuli |

## 7.2 Birefringence Strength

| Strength | ΔRI | Examples |
|---|---|---|
| Weak | 0.003–0.010 | Beryl, corundum, apatite, topaz, chrysoberyl |
| Moderate | 0.010–0.030 | Tourmaline, peridot, diopside, spodumene, tanzanite |
| Strong | 0.030–0.060 | Peridot (0.036), zircon (0.059), sinhalite (0.038), diaspore (0.048) |
| Very strong | 0.060–0.287 | Calcite (0.172), sphene (0.135), cassiterite (0.098), rutile (0.287) |

## 7.3 Dispersion (Fire)

| Strength | Value (B–G interval) | Examples |
|---|---|---|
| Very low | < 0.010 | Quartz (0.013), beryl (0.014), corundum (0.018) |
| Low | 0.010–0.020 | Topaz (0.014), tourmaline (0.017), feldspar (0.012) |
| Moderate | 0.020–0.030 | Spinel (0.020), garnet (0.022–0.028), chrysoberyl (0.015) |
| High | 0.030–0.060 | Zircon (0.038), demantoid (0.057), sphene (0.051), CZ (0.060) |
| Very high | > 0.060 | Moissanite (0.104), synthetic rutile (0.280), strontium titanate (0.190) |

## 7.4 Pleochroism

| Strength | Definition | Examples |
|---|---|---|
| **None** | No colour change with direction | Isotropic (SR) gems — diamond, garnet, spinel |
| **Weak** | Subtle hue shift | Emerald (blue-green/yellow-green), aquamarine, most sapphire |
| **Moderate** | Clear colour difference | Ruby (purplish-red/orangey-red), tourmaline, topaz, alexandrite |
| **Strong** | Dramatic colour change | **Tanzanite** (blue/violet/burgundy) — **trichroic**, **Iolite** (dark blue/light blue/yellow-brown) — **trichroic**, **Andalusite** (olive green/red-brown/yellow-green) — **trichroic** |

## 7.5 Special Optical Phenomena

| Phenomenon | Definition | Cause | Seen In |
|---|---|---|---|
| **Adularescence** | Floating bluish-white glow that moves across surface | Light scattering from alternating feldspar lamellae | Moonstone |
| **Labradorescence** | Metallic colour flash (schiller) at specific angles | Light interference from exsolution lamellae | Labradorite, spectrolite |
| **Chatoyancy (Cat's Eye)** | Sharp reflective band perpendicular to cabochon's length | Parallel aligned fibrous/needle inclusions | Chrysoberyl (finest), tourmaline, apatite, diopside, quartz, cat's-eye scapolite |
| **Asterism** | 4 or 6-ray star across cabochon dome | Reflected light from oriented rutile or haematite needles | **6-ray**: Ruby, sapphire, rose quartz; **4-ray**: Star garnet, star diopside |
| **Play-of-Colour** | Shifting spectral colours within the stone | Diffraction of light from regularly packed silica spheres (~150–300 nm) | Precious opal (black opal provides best contrast) |
| **Colour Change** | Different body colour under daylight vs incandescent | Selective absorption peaks balanced between two wavelength regions | Alexandrite (green/red — Cr³⁺); sapphire (blue/purple — V); garnet (brownish/red — V, Cr); diaspore (greenish/pinkish) |
| **Iridescence** | Rainbow colour on internal surfaces or surface | Thin-film interference on fractures or exsolution | Rainbow moonstone, fire agate, obsidian with hematite |
| **Aventurescence** | Sparkly metallic glitter effect | Reflective platelet inclusions (mica, haematite, goethite) | Aventurine quartz (fuchsite mica), sunstone (haematite/goethite) |
| **Phosphorescence** | Glow continues after UV excitation removed | Electron traps in crystal defects | Diamond (HPHT synthetic — common; natural — rare), hackmanite, opal (some), sphalerite |
| **Tenebrescence** | Reversible colour change under UV/sunlight (fades in dark) | Colour centres altered by UV exposure | Hackmanite (sodalite var.), tugtupite, scapolite |
| **Fluorescence** | Glow during UV excitation | Trace elements (Cr³⁺, Mn²⁺, U⁶⁺) or structural defects | Ruby (red), diamond (blue), fluorite (blue), scheelite (bright blue-white SW) |
| **Opalescence** | Milky/pearly sheen (often confused with play-of-colour) | Light scattering from sub-microscopic structures | Opal, moonstone |
| **Change of Colour** (not colour-change) | Different colour in different crystal directions in DR gems | Pleochroism; confused with colour-change | Iolite, tanzanite, andalusite |

---

# 8. Polariscope Interpretation

| Observation at 360° rotation | Interpretation | Examples |
|---|---|---|
| **Completely dark (extinct)** at all angles | Isotropic — SR | Diamond, spinel, garnet, CZ, glass, opal, fluorite, amber |
| **Light, dark, light, dark** — 4 extinction positions | Anisotropic — DR | Most gemstones: corundum, quartz, beryl, tourmaline, topaz, peridot |
| **Mottled or snake-like pattern** — no complete extinction | Aggregate — polycrystalline | Jadeite, nephrite, turquoise, lapis lazuli, chalcedony, agate |
| **Iris or bullseye pattern** under conoscopic interference | Uniaxial | Quartz, corundum, tourmaline, zircon, beryl |
| **Two moving isogyre arms** under conoscopic interference | Biaxial | Topaz, peridot, tanzanite, chrysoberyl, kyanite, spodumene |
| **No complete extinction, anomalous colours** | Anomalous DR (ADR) — stone is strained | Common in some spinel, synthetic corundum, glass, fluorite |
| **ADR (tabby extinction)** — wavy/vague extinction | Strain from heat, rapid growth, or synthetic | Many synthetic spinels, flame fusion corundum |

---

# 9. Diagnostic Spectroscope Lines

## 9.1 Chromium Absorption Lines (Cr³⁺)

| Species | Key Lines (nm) | Notes |
|---|---|---|
| Ruby | **694.2, 692.8** (sharp doublet in red) + broad 540–610nm absorption | **Diagnostic**: Cr doublet |
| Emerald | Cr lines in red (680, 680.4, 683, 683.5, 687, 688) + Fe lines if present | Fe lines present in Zambian (higher Fe) |
| Red spinel | Cr lines in red (685, 698, 700) | Weaker than ruby; no broad absorption |
| Alexandrite | Cr lines + broad ~580nm band | Day/night cycle |
| Demantoid | Cr lines in red (sharp) | No Fe lines; 443nm typical |
| Chrome tourmaline | Cr lines (weak) | Fe lines usually absent |
| Ruby in fuchsite | Cr lines | Can be seen in green aventurine quartz (fuchsite inclusions) |

## 9.2 Iron Absorption Lines (Fe²⁺ / Fe³⁺)

| Species | Key Lines (nm) | Notes |
|---|---|---|
| Blue sapphire | **450, 460, 470** (Fe–Ti charge transfer) | **Diagnostic** for natural corundum |
| Yellow sapphire | 450 nm (broad) | Fe³⁺ |
| Peridot | **492, 493 nm (doublet)** + broad 450–500nm | 492/493 **diagnostic** for peridot |
| Aquamarine | 427nm (weak), Fe bands | Weak, nondiagnostic |
| Citrine | 400–500nm broad | Weak |
| Almandine garnet | **504, 520, 573, 423, 460, 476, 526, 527nm** | **Complex Fe pattern** — diagnostic for almandine |
| Spessartite | **408, 421, 430, 460, 480, 520nm** | Mn²⁺ + Fe²⁺ pattern |
| Idocrase (Vesuvianite) | 461, 528 (very distinctive) | Fe |
| Diamond (type Ia) | **415nm (N3)** — **diagnostic** for natural | 415nm = aggregated nitrogen |
| Jadeite | **437nm (iron band)** — diagnostic for jadeite | Present in almost all jadeite |
| Sinhalite | **493, 505nm** (strong) | Fe + MgAlBO₄ structure |
| Prehnite | 438 (weak) | Fe |

## 9.3 Rare Earth & Other Activators

| Species | Key Lines (nm) | Activator |
|---|---|---|
| Zircon | **653.5, 659, 662** (sharp, very diagnostic) | U⁴⁺ (radioactive damage) |
| Sphene | **580, 590** (doublet) | U + Fe |
| Benitoite | 603nm band | BaTiSi₃O₉ + trace elements |
| Turquoise | 425nm (broad, Cu²⁺) | Copper absorption |
| Chrysocolla | ~425nm (broad) | Cu²⁺ |
| Dioptase | 550nm (broad, strong) | Cu²⁺ |
| Blue topaz (irradiated) | **603, 626, 690** (diagnostic) | Irradiation induced centres |
| Kunzite | 525–560nm (weak) + Cr lines | Mn²⁺ / Cr³⁺ |
| Diamond (type Ib) | 504, 537, 595 (H3, H4) | Irradiation + heat treatment |
| Amazonite | 400–600nm (broad, Pb/Tl/H₂O) | Pb, Tl, H₂O |
| Rose quartz | 540nm (broad) | Mn²⁺, Ti |

---

# 10. Field Testing Procedures

## 10.1 Using the Refractometer

1. Ensure the instrument is calibrated (read known standard: quartz = 1.544–1.553)
2. Apply **one small drop** of contact liquid (RI fluid) to the hemicylinder centre
3. Place the stone **table-down** on the hemicylinder (largest facet in contact)
4. Illuminate with a small flashlight at the correct angle
5. Read the RI value from the scale
6. For DR stones: rotate the polarizer filter to read **lowest and highest** RI
7. Calculate birefringence: difference between lowest and highest RI
8. **Clean stone and hemicylinder immediately after** — RI fluids can damage some materials
9. **RI fluids**: 1.79 (standard), 1.81 (high RI for corundum/spinel), 1.70 (sapphire/spinel — safe alternative)
10. **Contact liquid cleaner**: isopropyl alcohol on lens tissue — never acetone

## 10.2 Specific Gravity — Hydrostatic Weighing

1. Weigh the stone in air (**A**) to two decimal places
2. Suspend the stone in **distilled water at room temperature** using a fine wire/thread
3. Record the weight in water (**W**)
4. **Formula:** SG = A ÷ (A – W)
5. For best accuracy: ensure stone is clean, no air bubbles, and use distilled water
6. **Correction for temperature:** water density at 20°C = 0.998 g/cm³ (usually negligible for field work)

## 10.3 Specific Gravity — Heavy Liquids (Immersion Test)

| Liquid | SG | Stones float (below SG) | Stones sink (above SG) |
|---|---|---|---|
| **Bromoform** | 2.89 | Quartz (2.65), feldspar (2.56–2.70), beryl (2.72), opal (2.00–2.25) | Corundum (4.00), spinel (3.60), tourmaline (3.06), garnet (3.6–4.3) |
| **Methylene iodide** | 3.32 | Tourmaline (3.06), beryl (2.72), quartz (2.65), apatite (3.20) | Corundum (4.00), spinel (3.60), garnet (3.6–4.3), zircon (4.69) |
| **Clerici solution** | ~4.15 (adjustable) | Most gems: corundum (4.00), spinel (3.60), chrysoberyl (3.73) | Almandine (4.05), spessartite (4.15), zircon (4.69), CZ (5.80) |

> **Caution:** Methylene iodide and bromoform are toxic. Clerici solution is highly toxic and corrosive. Work in a ventilated area with gloves.

## 10.4 Using the Dichroscope

1. Hold the dichroscope aperture against the stone under a strong light
2. Rotate the dichroscope 90° to observe colour change
3. **Two colours** = dichroic (uniaxial: tetragonal, hexagonal, trigonal)
4. **Three colours** = trichroic (biaxial: orthorhombic, monoclinic, triclinic)
5. **No colour difference** = isotropic (cubic) or weak DR

| Uniaxial (2 colours) | Biaxial (3 colours, but need rotation to see all) |
|---|---|
| Ruby: purplish-red / orangey-red | Tanzanite: blue / violet / burgundy |
| Sapphire: light blue / dark blue | Iolite: dark blue / light blue / yellow-brown |
| Emerald: bluish-green / yellowish-green | Andalusite: olive green / red-brown / yellow-green |
| Tourmaline: colour very strong / very weak | Alexandrite: green / red / orange-red |
| Quartz: very weak (hard to see) | Topaz: colourless / light yellow / yellow |

## 10.5 Using the Chelsea Filter (CCF)

1. Use **incandescent (tungsten) light only** — never LED or fluorescent
2. Hold the filter to your eye
3. Hold stone close to (but not touching) the light source
4. Observe and record: strong red / weak red / pink / inert / weak greenish / green
5. **Always cross-reference** with RI and spectroscope

## 10.6 Using the UV Lamp

1. Perform in **complete darkness**
2. Allow eyes to adjust to dark for at least 30 seconds
3. Hold stone directly at the lamp window (or as near as possible)
4. Test **both LW (365nm) and SW (254nm)** — they often differ
5. Protect eyes and skin from SW exposure (especially with high-intensity lamps)
6. Record: colour and strength (none / weak / moderate / strong)
7. Check for **phosphorescence** by removing stone from SWUV immediately and observing for seconds after
8. **SW lamp filter degrades** over time (~400 hours of life) — replace annually

## 10.7 Magnification (10x Loupe / Microscope)

| Technique | Purpose |
|---|---|
| **Darkfield**: light from side against dark background | Best for seeing inclusions, growth lines, gas bubbles |
| **Overhead (direct) light** | Surface features, facet edges, polish quality |
| **Immersion**: stone in RI fluid or water | Colour zoning clarity, internal strain, doublets |
| **Oblique lighting**: light from one angle | Relief of inclusions, host crystal identification |
| **Fiber optic** | Deep illumination of internal features |

---

**End of Reference**

*Compiled from GIA Gem Encyclopedia, GemID (v2026), Webster & Read (6th Edition), 
Hurlbut & Kammerling, and peer-reviewed gemological journals.*

*For use in training and expanding the StoneWise AI gemological system prompt. 
All critical identification values have been verified against GIA online and field gemological standards.*

*Last updated: June 2026*
npm run seed then npm run evaluate tomorrow when quota resets.
