Repository: hariskhan2010/gemology-assistant

File: docs/gemstone-care-and-durability.md
# Gemstone Care & Durability Guide

A comprehensive reference for gemstone durability, proper cleaning methods, species-specific care, storage, and treatment-specific handling.

---

## 1. Durability Fundamentals

Durability in gemology is assessed across three independent axes: hardness, toughness, and stability. A gem is only as durable as its weakest attribute.

### Hardness (Mohs Scale)

The Mohs hardness scale (1–10) measures a mineral's resistance to scratching, ranked by which minerals can scratch others. Invented by Friedrich Mohs in 1812, it is ordinal, not linear — diamond (10) is roughly 160× harder than corundum (9).

| Mohs | Mineral | Comparative |
|------|---------|-------------|
| 10 | Diamond | Hardest natural substance |
| 9 | Corundum (Ruby, Sapphire) | 160× softer than diamond |
| 8 | Topaz, Spinel, Beryl | |
| 7.5 | Zircon, Andalusite | |
| 7 | Quartz (Amethyst, Citrine), Tourmaline, Garnet | Typical "safe for daily wear" threshold |
| 6.5 | Peridot, Nephrite, Jadeite | |
| 6 | Moonstone, Feldspar, Opal | |
| 5 | Apatite, Lapis Lazuli, Turquoise | |
| 4 | Fluorite, Rhodochrosite | |
| 3.5 | Malachite, Coral | |
| 3 | Calcite, Pearl | |
| 2 | Amber, Gypsum | Fingernail can scratch |

### Toughness

Toughness measures a gem's resistance to breaking, chipping, or cracking under impact. It is independent of hardness:

- **Exceptional:** Nephrite, Jadeite, Diamond (despite perfect cleavage, its toughness is excellent), Sapphire, Ruby
- **Good:** Spinel, Quartz, Garnet, Topaz, Aquamarine
- **Fair:** Emerald, Peridot, Tourmaline, Tanzanite, Moonstone
- **Poor:** Opal, Turquoise, Malachite, Lapis Lazuli, Zircon (despite high hardness), Iolite

Emerald is a classic example: Mohs 7.5–8 (reasonably hard) but fair toughness due to natural fractures and inclusions. Zircon (Mohs 7.5) is brittle and chips easily at facet junctions.

### Stability

Stability describes a gem's resistance to heat, light, chemicals, and environmental exposure.

- **Heat-sensitive:** Emerald, Tanzanite, Opal, Amethyst, Citrine, Peridot, Topaz, Tourmaline, Amber, Zircon
- **Light-sensitive:** Amethyst (fades), Citrine (may fade), Kunzite (fades), Opal (crazing), Turquoise (darkens), Pearl (yellowing), Coral (bleaches), Topaz (some irradiated colors)
- **Chemical-sensitive:** Emerald (acids), Pearl (acids, cosmetics), Turquoise (oils, acids, ammonia), Lapis Lazuli (acids), Malachite (acids), Amber (solvents, alcohol, perfume), Opal (chemicals)

### GIA Durability Ratings

The Gemological Institute of America (GIA) classifies gem durability into four categories based on wearability:

1. **Excellent / Ideal for Daily Wear:** Diamond, Ruby, Sapphire, Spinel, Chrysoberyl (Alexandrite). Mohs ≥ 8, good toughness, stable.
2. **Good / Moderate Wear:** Amethyst, Citrine, Garnet, Aquamarine, Tourmaline, Topaz, Iolite, Peridot. Mohs 7–8. Suitable for most jewelry but remove during heavy activity.
3. **Fair / Occasional Wear:** Emerald, Opal, Tanzanite, Moonstone, Labradorite, Kunzite, Zircon. Mohs 6–7.5. Best for earrings, pendants, or protective settings.
4. **Poor / Minimal Wear:** Pearl, Coral, Amber, Malachite, Lapis Lazuli, Turquoise, Rhodochrosite, Azurite, Selenite. Mohs ≤ 6 or very fragile. Occasional wear only; avoid moisture, chemicals, impact.

---

## 2. Cleaning Methods

### Universal Safe Method: Warm Soapy Water + Soft Brush

The safest and most recommended cleaning method for virtually all hard, untreated gemstones:

- Use warm (not hot) water with mild liquid dish soap (e.g., Dawn)
- Soft nylon or natural-bristle brush
- Rinse thoroughly in clean water
- Pat dry with a lint-free, soft cloth

Best for: Diamond, Ruby, Sapphire, Spinel, Garnet, Quartz, Tourmaline, Chrysoberyl, Topaz (careful), Aquamarine, Peridot.

### Ultrasonic Cleaners

Ultrasonic cleaners use high-frequency sound waves and a cleaning solution to create cavitation bubbles that dislodge dirt. **Not all gems can tolerate the vibration.**

**Safe:** Diamond, Ruby (untreated), Sapphire (untreated), Garnet (all varieties), Spinel, Amethyst, Citrine, Aquamarine, Alexandrite.

**NEVER use with:**
- Emerald — fractures and oil will be damaged
- Tanzanite — brittle, prone to chipping along cleavage
- Turquoise — porous, vibration may crack
- Opal — can shatter or craze
- Pearl — surface damage, layer separation
- Topaz — perfect basal cleavage; vibration can cause fracture
- Peridot — brittle; may fracture
- Moonstone — cleavage and internal fractures
- Lapis Lazuli — porous, and pyrite inclusions may dislodge
- Malachite — soft, brittle
- Coral — fragile
- Amber — soft, solvent-sensitive
- **Any treated stone** — especially glass-filled, fracture-filled, diffusion-treated, dyed, oiled, or polymer-impregnated gems
- **Any stone with visible fractures, cavities, or heavy inclusions**

### Steam Cleaners

Steam cleaning uses high-pressure steam at temperatures exceeding 200°C. Even more aggressive than ultrasonic, with similar restrictions and additional heat sensitivity concerns.

**Safe:** Diamond, Ruby (untreated), Sapphire (untreated).

**NEVER use with:**
- All stones unsafe for ultrasonic (see above)
- Heat-sensitive stones: Emerald, Tanzanite, Opal, Amethyst, Citrine, Peridot, Zircon, Topaz, Amber
- Fracture-filled, glass-filled, dyed, oiled, coated, or polymer-impregnated stones
- Stones with thermal shock risk (especially Peridot, Zircon)

### Chemical Cleaners

**Never use on any gemstone:**
- Bleach (sodium hypochlorite) — damages gold settings and most gems
- Ammonia — safe only for diamond (and only occasionally); strip oil from emeralds, damage pearls, opals, turquoise
- Baking soda — too abrasive for polished surfaces
- Toothpaste — contains silica abrasives that will scratch most gems
- Acids (vinegar, lemon juice, etc.) — etch carbonates, dissolve pearl, damage lapis, malachite
- Acetone — dissolves oil/resin in emeralds, damages amber, organic gems
- Alcohol — may damage polymer-treated stones, amber, and organic gems

For diamonds only: a mild ammonia solution (1:5 with water) is occasionally acceptable.

---

## 3. Cleaning Chart

| Gemstone | Mohs | Toughness | Soap + Water | Ultrasonic | Steam | Heat Sensitive | Light Sensitive | Special Notes |
|---|---|---|---|---|---|---|---|---|
| Diamond | 10 | Excellent | ✓ | ✓ | ✓ | No | No | Avoid chlorine bleach |
| Ruby | 9 | Excellent | ✓ | ⚠ | ⚠ | No | No | Avoid if glass-filled |
| Sapphire | 9 | Excellent | ✓ | ⚠ | ⚠ | No | No | Avoid if diffusion-treated |
| Emerald | 7.5–8 | Fair | ✓ (no soak) | ✗ | ✗ | Yes | No | Always oiled; damp cloth only |
| Opal | 5.5–6.5 | Poor | ✗ | ✗ | ✗ | Yes | Yes | Needs humidity to prevent crazing |
| Pearl | 2.5–4.5 | Fair | ✗ (wipe only) | ✗ | ✗ | No | Yes | Organic, extremely delicate |
| Turquoise | 5–6 | Poor | ✗ | ✗ | ✗ | Yes | Yes | Porous, absorbs everything |
| Tanzanite | 6.5–7 | Fair | ✓ | ✗ | ✗ | Yes | Yes | Heat from soldering will damage |
| Topaz | 8 | Good | ✓ | ✗ | ✗ | Yes | No | Perfect cleavage — chipping risk |
| Peridot | 6.5–7 | Fair | ✓ | ✗ | ✗ | Yes | No | Avoid sudden temperature change |
| Aquamarine | 7.5–8 | Good | ✓ | ✓ | ✓ | Yes | Yes | Generally durable |
| Garnet | 6.5–7.5 | Good | ✓ | ✓ | ✓ | No | No | All varieties generally durable |
| Spinel | 8 | Excellent | ✓ | ✓ | ✓ | No | No | Very durable, easy care |
| Tourmaline | 7–7.5 | Good | ✓ | ⚠ | ⚠ | Yes | No | Brittle; avoid if heavily included |
| Moonstone | 6–6.5 | Fair | ✓ | ✗ | ✗ | Yes | No | Avoid pressure — brittle cleavage |
| Alexandrite | 8.5 | Good | ✓ | ✓ | ✓ | No | No | Generally durable |
| Citrine | 7 | Good | ✓ | ✓ | ✓ | Yes | Yes | May fade in strong light |
| Amethyst | 7 | Good | ✓ | ✓ | ✓ | Yes | Yes | Fades in prolonged sun |
| Jadeite | 6.5–7 | Excellent | ✓ | ⚠ | ⚠ | No | No | Very tough; B-jade (polymer) less durable |
| Nephrite | 6–6.5 | Excellent | ✓ | ⚠ | ⚠ | No | No | Toughest natural gem |
| Lapis Lazuli | 5.5 | Fair | ✓ | ✗ | ✗ | No | No | Porous — avoid chemicals |
| Malachite | 3.5–4 | Poor | ✗ | ✗ | ✗ | No | No | Acid-sensitive — wipe only |
| Coral | 3–4 | Poor | ✗ | ✗ | ✗ | No | Yes | Organic, porous |
| Amber | 2–2.5 | Poor | ✗ | ✗ | ✗ | Yes | No | Solvent sensitive, scratches easily |

✓ = Safe   ⚠ = Safe if untreated, verify first   ✗ = Not safe

---

## 4. Species-Specific Care

### Diamond (Mohs 10)

**Cleaning:** Warm soapy water, ultrasonic, or steam. Avoid chlorine bleach (damages settings, can pit diamonds). Handle by girdle when setting — avoid contact with skin oils during storage.

**Treated diamonds:** Laser-drilled, fracture-filled, and HPHT-annealed diamonds follow standard cleaning. Irradiated diamonds are stable. Coated diamonds (e.g., pink coating) need mild cleaning only.

**Storage:** Separate compartment — diamond scratches other gems and gold.

**Wearability:** Excellent for all jewelry types. Rings, bracelets, daily wear.

### Ruby & Sapphire (Corundum — Mohs 9)

**Cleaning:** Warm soapy water is safest. Ultrasonic and steam are safe only for untreated, low-inclusion stones.

**Treated stones:**
- **Glass-filled ruby:** Extremely delicate. No ultrasonic, no steam, no acids, no heat. Wipe with damp cloth only. Heat can melt the glass filler.
- **Diffusion-treated sapphire:** No ultrasonic, no recutting/polishing (removes thin color layer). Mild cleaning only.
- **Heat-treated:** Standard care — most corundum is heat-treated; safe for soap, ultrasonic, steam.

**Storage:** Separate from diamond and other gems (Mohs 9 can scratch lower stones). Avoid contact with hard objects that may chip facet junctions.

**Wearability:** Excellent for all settings. Daily-wear rings are fine.

### Emerald (Mohs 7.5–8)

**Cleaning:** Damp soft cloth only. Brief immersion in warm soapy water is acceptable but **do not soak**. No ultrasonic, no steam, no heat, no solvents.

**Oiled emeralds (standard treatment):** Cedar oil, Canada balsam, or artificial resins fill surface-reaching fractures. Solvents (acetone, alcohol) dissolve the oil. Heat causes expansion and oil loss.

**Polymer/resin-filled emeralds (ExCel, Opticon, Permasafe):** Even more sensitive. No solvents, no ultrasonic, no heat. The polymer can cloud or shrink.

**Storage:** Soft pouch, separate compartment. Avoid temperature extremes.

**Wearability:** Occasional wear. Pendants and earrings preferred over rings. Protective settings (bezel, halo) recommended for rings.

### Opal (Mohs 5.5–6.5)

**Cleaning:** Never submerge in water unless it's a hydrophane opal. Wipe gently with a damp, soft cloth. No ultrasonic, no steam, no chemicals.

**Stability:** Contains 5–10% water. Crazing (cracking) occurs from rapid dehydration or temperature change. Store in a humidified environment — a small cotton ball with distilled water in a sealed bag. Avoid dry climates (airtight storage is actually harmful; needs humidity).

**Doublets/triplets:** Never immerse in water — the glue layers will delaminate.

**Wearability:** Earrings and pendants only. Remove before hand washing. Not suitable for rings except protective settings and occasional wear.

### Pearl (Mohs 2.5–4.5)

**Cleaning:** Wipe with a soft damp cloth after each wear. No immersion, no ultrasonic, no steam, no chemicals. The nacre is delicate and porous.

**Avoid:** Acids (vinegar, citrus), cosmetics, perfume, hairspray, sweat. Pearls are organic — put them on after applying makeup and perfume.

**Storage:** Lay flat in a soft cloth or tissue. Do not store in airtight containers (pearls need moisture). Do not store with other gems (scratches easily). Restring periodically if on a strand — silk stretches and collects dirt.

**Wearability:** Occasional wear only. Remove before bathing, swimming, exercising.

### Turquoise (Mohs 5–6)

**Cleaning:** Wipe with a dry soft cloth. Never submerge, never use ultrasonic or steam. Turquoise is highly porous (15–25% porosity) and absorbs oils, lotions, and soap.

**Stabilization:** Most turquoise is stabilized with epoxy resin. Even so, avoid contact with chemicals, sunscreen, cosmetics. Unstabilized turquoise is extremely fragile.

**Color changes:** Absorbed oils darken turquoise. Some may green over time naturally.

**Storage:** Soft pouch, separate from harder gems. Avoid dry environments (may crack).

**Wearability:** Occasional wear. Pendants and earrings recommended. Remove rings before hand washing.

### Tanzanite (Mohs 6.5–7)

**Cleaning:** Warm soapy water, soft brush. No ultrasonic, no steam, no heat (even soldering can damage). Tanzanite has perfect cleavage in one direction and is brittle.

**Thermal shock:** A major risk — avoid sudden temperature changes. Jewelry repairs (soldering) must be done before the stone is set, or the stone must be removed.

**Storage:** Individual soft pouch. Never store loose together — tanzanite chips easily at facet junctions.

**Wearability:** Earrings and pendants. Not recommended for daily-wear rings (too soft, brittle). Protective settings extend life.

### Topaz (Mohs 8)

**Cleaning:** Warm soapy water, soft brush. No ultrasonic, no steam. Topaz has perfect basal cleavage — vibration or impact can split it along flat planes.

**Treated topaz:**
- **Irradiated blue topaz:** Stable after decay period (standard). Standard care.
- **Mystic topaz (coated):** No ultrasonic, no steam, no abrasives. The coating can be scratched or dissolved.
- **Heat-treated pink/orange topaz:** Standard care, stable.

**Storage:** Separate compartment. Impact to the pavilion or facet junctions can cause cleavage.

**Wearability:** Moderate. Rings are acceptable but remove during sports or heavy work. Earrings and pendants are safe.

### Peridot (Mohs 6.5–7)

**Cleaning:** Warm soapy water, soft brush. No ultrasonic, no steam. Peridot is brittle (iron-rich olivine) and sensitive to rapid temperature changes.

**Stability:** Not heat-sensitive per se, but thermal shock can fracture it. Avoid jeweler's torch near the stone.

**Weight loss:** Peridot can lose weight if left in hot water for long periods.

**Storage:** Soft pouch, separate compartment.

**Wearability:** Earrings and pendants. Ring use is possible but expect repolishing over time (it wears at facet edges).

### Aquamarine (Mohs 7.5–8)

**Cleaning:** Warm soapy water, soft brush. Ultrasonic and steam are generally safe for clean, inclusion-free stones.

**Heat treatment:** Most aquamarine is heat-treated to remove green tones. The treatment is stable.

**Stability:** Can fade in prolonged strong light. Generally quite durable for a beryl.

**Storage:** Separate compartment.

**Wearability:** Good for all settings, including rings. Avoid rough daily wear.

### Garnet (Mohs 6.5–7.5)

**Cleaning:** Warm soapy water, soft brush. Ultrasonic and steam are safe for most varieties (Almandine, Pyrope, Spessartite, Grossular, Tsavorite, Rhodolite, Demantoid).

**Stability:** Generally very stable across all varieties. Demantoid (green andradite) has a lower hardness (~6.5) and should be treated more gently.

**Storage:** Separate from harder gems (diamond, corundum).

**Wearability:** Excellent across settings. Rings are fine for most varieties. Demantoid should be in protective settings.

### Spinel (Mohs 8)

**Cleaning:** Warm soapy water, ultrasonic, or steam — all safe. Spinel is one of the toughest, most durable colored gems.

**Treated spinel:** Cobalt diffusion exists but is rare. Standard care, no ultrasonic if diffusion is suspected.

**Storage:** Separate compartment.

**Wearability:** Excellent. Suitable for daily-wear rings, bracelets, all settings.

### Tourmaline (Mohs 7–7.5)

**Cleaning:** Warm soapy water, soft brush. Exercise caution with ultrasonic and steam — only safe for clean, untreated, low-inclusion stones. Heavily included stones (common in tourmaline) may fracture.

**Heat treatment:** Common for pink/red to lighten or remove brown tones. Heat is stable. Irradiated green/pink tourmaline is also stable.

**Stability:** Piezoelectric and pyroelectric — generates charge under heat/pressure. Not an issue for care.

**Storage:** Individual soft pouch. Tourmaline can be brittle along lengthwise striae.

**Wearability:** Good for most settings. Rings are fine with care.

### Moonstone (Mohs 6–6.5)

**Cleaning:** Warm soapy water, soft brush. No ultrasonic, no steam, no heat.

**Internal structure:** Adularescence comes from feldspar lamellar structure. Shock or pressure can cause cleavage. Moonstone has poor toughness and perfect cleavage in two directions.

**Storage:** Cushioned, separate compartment. Never stack moonstone rings.

**Wearability:** Earrings and pendants best. Rings are risky unless in a protective bezel setting.

### Alexandrite (Mohs 8.5)

**Cleaning:** Warm soapy water, ultrasonic, or steam — all safe. Very durable, stable chrysoberyl.

**Synthetic:** Flux or Czochralski-grown synthetic alexandrite has the same chemical properties and care requirements.

**Storage:** Separate from diamond (diamond scratches everything).

**Wearability:** Excellent for all settings. Daily-wear rings are suitable.

### Citrine (Mohs 7)

**Cleaning:** Warm soapy water, ultrasonic, or steam — all safe.

**Color stability:** May fade in prolonged strong sunlight. Most citrine is heat-treated amethyst; treatment is stable.

**Storage:** Separate compartment.

**Wearability:** Good for all settings. Rings are fine.

### Amethyst (Mohs 7)

**Cleaning:** Warm soapy water, ultrasonic, or steam — all safe.

**Color stability:** Fades in prolonged direct sunlight or UV exposure. Not suitable for always-on rings in sun-rich environments.

**Heat treatment:** Heat turns amethyst yellow→green→colorless. Avoid jeweler's torch directly on the stone.

**Storage:** Separate compartment.

**Wearability:** Good for all settings. Suitable for rings with awareness of light fading.

### Jadeite & Nephrite (Jade — Mohs 6–7)

**Cleaning:** Warm soapy water, soft brush. Ultrasonic and steam are risky for treated jade (B-jade with polymer impregnation).

**Type A (natural, untreated):** Soak in water occasionally — jade appreciates moisture. Standard care.

**Type B (polymer-impregnated, bleached):** No ultrasonic, no steam, no heat, no solvents. The polymer can yellow, cloud, or degrade.

**Type C (dyed):** No soaking, no chemicals, no ultrasonic. Dye bleeds with moisture.

**Storage:** Separate compartment. Very tough (especially nephrite — the toughest natural gem) but can still be scratched by harder gems.

**Wearability:** Excellent for all settings. Nephrite bangles are traditional and can withstand heavy wear.

### Lapis Lazuli (Mohs 5.5)

**Cleaning:** Warm soapy water, soft brush (brief). No ultrasonic, no steam, no chemicals (acids dissolve calcite component).

**Stability:** Porous. Pyrite inclusions can tarnish and dislodge if exposed to moisture.

**Storage:** Dry, separate compartment. Avoid direct sun (color may fade).

**Wearability:** Earrings and pendants. Rings are possible with protective settings, but the stone will abrade over time.

### Malachite (Mohs 3.5–4)

**Cleaning:** Damp soft cloth only — wipe gently. No water immersion, no ultrasonic, no steam, no chemicals.

**Sensitivity:** Acid-sensitive — reacts with even mild acids (vinegar skin pH). Porous and soft. Pattern wear may occur on rings.

**Toxicity:** **WARNING:** Malachite contains copper compounds. Do not soak in water — dissolved copper can irritate skin. Do not use in gem elixirs.

**Storage:** Soft cloth wrap. Separate from harder gems.

**Wearability:** Earrings, pendants, brooches. Not suitable for rings (too soft).

### Coral (Mohs 3–4)

**Cleaning:** Wipe with dry or barely damp soft cloth. No water, no ultrasonic, no steam, no chemicals.

**Sensitivity:** Porous organic material (calcium carbonate). Acids dissolve it. Bleaches in sun. Absorbs oils, perfume, cosmetics.

**Storage:** Lay flat in soft tissue. Do not store in plastic bags (traps moisture).

**Wearability:** Occasional wear only. Pendants, earrings. Remove before bathing, swimming, exercising.

### Amber (Mohs 2–2.5)

**Cleaning:** Wipe with dry soft cloth. Slightly damp cloth if needed, then dry immediately. No water immersion, no ultrasonic, no steam, no chemicals.

**Sensitivity:** Fossilized tree resin. Soluble in alcohol, acetone, perfume, solvents. Scratches very easily. Becomes brittle with age and dehydration. Avoid heat (melts at ~150–200°C).

**Storage:** Soft pouch, temperature-controlled environment (not hot attics, not freezing). Do not store with hard gems.

**Wearability:** Occasional wear only. Pendants and earrings. Not suitable for rings (too soft).

### Zircon (Mohs 7–7.5)

**Cleaning:** Warm soapy water, soft brush only. No ultrasonic, no steam. Zircon is brittle, and facet junctions chip easily.

**Heat sensitivity:** Heat-treated zircons (most common blue) can revert to brownish if overheated. Avoid jeweler's torch.

**Stability:** Metamict zircons (from radioactive decay) may be amorphous and even more fragile.

**Storage:** Individual padded compartment. Never allow zircon to touch other stones.

**Wearability:** Earrings and pendants best. Rings are possible with protective settings and occasional wear.

### Iolite (Mohs 7–7.5)

**Cleaning:** Warm soapy water, soft brush. No ultrasonic, no steam. Iolite is pleochroic (three colors in one) and brittle along cleavage planes.

**Storage:** Soft pouch, separate compartment.

**Wearability:** Moderate. Earrings and pendants are best. Rings with protective settings are acceptable.

### Spodumene (Kunzite, Hiddenite — Mohs 6.5–7)

**Cleaning:** Warm soapy water, soft brush. No ultrasonic, no steam.

**Stability:** Perfect cleavage. Heat and strong light fade color (especially kunzite). Avoid prolonged sun exposure.

**Storage:** Cushioned, separate compartment.

**Wearability:** Earrings and pendants only. Too fragile for daily-wear rings.

### Chrysoprase (Mohs 6.5–7)

**Cleaning:** Warm soapy water, soft brush. No ultrasonic, no steam, no heat.

**Sensitivity:** Nickel-containing chalcedony. Can fade in strong light. Porous; avoid chemicals.

**Storage:** Soft pouch. Avoid very dry conditions (may dehydrate and lighten).

**Wearability:** Good for pendants and earrings. Rings acceptable with care.

### Bloodstone, Carnelian, Agate, Onyx, Jasper (Chalcedony — Mohs 6.5–7)

**Cleaning:** Warm soapy water, ultrasonic, or steam — generally safe for natural, undyed chalcedony.

**Dyed stones:** Many agates, carnelians, and jaspers are dyed. Dyed stones: no soaking, no ultrasonic, no steam.

**Stability:** Very durable for quartz microcrystals. Excellent toughness.

**Storage:** Separate compartment.

**Wearability:** Excellent for all settings.

### Rhodochrosite (Mohs 3.5–4.5)

**Cleaning:** Wipe with damp soft cloth. No water immersion, no ultrasonic, no steam, no chemicals. Soft and acid-sensitive.

**Stability:** Cleavage in three directions — extremely fragile for jewelry. Often used in cabochons only.

**Storage:** Soft padded compartment. Never with other gems.

**Wearability:** Earrings and pendants, occasional wear only. Not suitable for rings.

### Apatite (Mohs 5)

**Cleaning:** Warm soapy water, soft brush. No ultrasonic, no steam. Apatite is soft and brittle.

**Storage:** Soft pouch, separate compartment.

**Wearability:** Earrings and pendants only. Rarely used in rings.

### Larimar (Mohs 4.5–5)

**Cleaning:** Warm soapy water, soft brush. No ultrasonic, no steam, no chemicals.

**Storage:** Soft pouch. Avoid prolonged sun exposure (color may fade).

**Wearability:** Earrings, pendants. Not suitable for rings.

### Variscite (Mohs 4–5)

**Cleaning:** Damp soft cloth. No water immersion, no ultrasonic, no steam. Porous, similar to turquoise.

**Storage:** Soft pouch, separate from harder gems.

**Wearability:** Occasional wear, pendants and earrings.

---

## 5. Storage Recommendations

### General Principles

1. **Hardness separation:** Store gems of similar hardness together. Diamond (10), Ruby/Sapphire (9), and Spinel/Alexandrite (8–8.5) can scratch all other gems. Use separate compartments or individual pouches.
2. **Loose stones:** Never store loose stones together in a single baggie — they abrade and chip each other. Use individual padded compartments or wrapped parcels.
3. **Necklaces:** Lay flat or hang with minimal tension on a padded rod. Avoid kinking chains.
4. **Rings:** Use ring slots in a padded box. Do not stack rings on top of each other.
5. **Tissue/acidity:** Use acid-free tissue paper. Avoid cotton wool (can snag prongs).

### Humidity Control

| Gem | Humidity Preference | Method |
|-----|-------------------|--------|
| Opal | 60–80% RH (high) | Cotton ball with distilled water in sealed bag; commercial humidity pack |
| Turquoise | 40–60% RH (moderate) | Avoid extreme dryness; small humidipak |
| Pearl | 40–70% RH (moderate) | Lay flat, never airtight; silica gel only if carefully monitored |
| Jade | 40–60% RH | Occasional water soak for Type A jade |
| Amber | 40–50% RH | Avoid extremes; temperature-stable environment |
| Most others | 30–50% RH | Standard room conditions are fine |

### What to Avoid

- **Direct sunlight** — fades amethyst, citrine, kunzite, rose quartz, opal, topaz
- **Heat sources** — radiators, direct heat gun, prolonged car interior
- **Plastic bags** (except short-term) — trap moisture, promote mold on porous gems
- **Velvet-lined trays** long-term — may shed fibers or contain sulfur compounds that tarnish metals
- **Rubber bands** near jewelry — sulfur in rubber tarnishes silver and gold

---

## 6. Wearability by Setting Type

### Rings (Highest Impact)

Gems in rings receive the most impact, friction, and chemical exposure of any jewelry type.

**Recommended (daily wear, Mohs ≥ 8):**
- Diamond, Ruby, Sapphire, Spinel, Alexandrite, Chrysoberyl

**Acceptable (with care, Mohs 7–8):**
- Aquamarine, Garnet, Amethyst, Citrine, Tourmaline, Topaz, Iolite, Zircon
- Use protective settings (bezel, halo, recessed)
- Remove for sports, gardening, gym, dishwashing

**Not recommended (Mohs < 7 or poor toughness):**
- Opal, Pearl, Turquoise, Tanzanite, Peridot, Moonstone, Malachite, Coral, Amber, Lapis Lazuli, Jadeite (fine for bangles/tumbled jade but not faceted rings), Rhodochrosite

### Earrings (Lowest Impact)

Minimal impact exposure — most gems are safe in earrings.

**Safe:** All gems except the softest (amber, coral, pearl — use protective settings). Even tanzanite, opal, moonstone, and emerald are fine in earrings.

**Precautions:**
- Ensure secure settings — leverbacks > pushbacks for valuable stones
- Opals and pearls in earrings should be wiped after wear (skin contact, perfume)

### Pendants / Necklaces (Low Impact)

Even easier than earrings — most gems are safe here.

**Safe:** All gems. Even fragile stones like rhodochrosite, amber, and coral can be worn daily as pendants.

**Precautions:**
- Pearls on silk — restring every 1–2 years
- Opals — avoid wearing over bare skin in winter (dry heat from body causes crazing)
- Ensure bails/bezels are secure for heavy cabochons

### Bracelets (High Impact)

Similar to rings — frequent impact against surfaces.

**Recommended (Mohs ≥ 7):**
- Diamond, Ruby, Sapphire, Spinel, Garnet, Quartz, Jade bangles

**Acceptable:**
- Emerald, Tourmaline, Aquamarine — only in protective settings

**Not recommended:**
- Tanzanite, Opal, Pearl, Turquoise, Peridot, Moonstone, Malachite, Coral, Amber, Lapis Lazuli

**Bangle-specific:** Jadeite and nephrite bangles are traditional and durable due to toughness. Ensure correct size — too tight invites impact fractures.

---

## 7. Treatment-Specific Care

### Glass-Filled Ruby

Extremely common in lower-grade ruby. Glass filling hides surface-reaching fractures.

- **No ultrasonic** — vibration dislodges filler
- **No steam** — high pressure + heat damages filler
- **No acids** — even mild acids degrade glass filler
- **No heat** — soldering, hot water may melt or cloud filler (glass filler melts ~600°C, but thermal stress cracks it)
- **No polishing/recutting** — exposes unfilled areas
- **Cleaning:** Damp soft cloth only, gentle wipe
- **Detection:** Flash effect (blue/orange flashes in reflected light), gas bubbles in filler

### Oiled / Resin-Filled Emerald

Standard practice for most emeralds to reduce visible fractures.

- **No ultrasonic** — oil is displaced
- **No steam** — heat dramatically expands oil, pushing it out
- **No solvents** (acetone, alcohol) — dissolves organic oils
- **Avoid hot water** — warms oil, reduces surface tension, leaks out
- **Cleaning:** Damp soft cloth; brief lukewarm soapy dip (1–2 seconds max)
- **Re-oiling:** Expected periodically (every 1–5 years depending on wear)
- **Detection:** UV fluorescence (oils fluoresce blue-white)

### Dyed Stones

Common in turquoise, jade (Type C), agate, chalcedony, coral, howlite, lapis lazuli.

- **No soaking** — dye bleeds into water
- **No ultrasonic** — vibration dislodges dye
- **No chemicals** — oils, acids, ammonia extract dye
- **No steam**
- **No direct sunlight** — some dyes photodegrade
- **Cleaning:** Dry or barely damp cloth only
- **Detection:** Dye concentration in cracks, UV fluorescence, acetone swab test

### Diffusion-Treated Sapphire

Beryllium or titanium diffusion creates thin color layers (typically <1 mm).

- **No recutting/polishing** — removes color layer entirely
- **No ultrasonic** — may compromise shallow color zone in fractures
- **No strong heat** — may alter diffusion layer
- **Cleaning:** Gentle warm soapy water
- **Detection:** Color concentration at facet edges, flat color distribution

### Fracture-Filled Diamond

Lead-glass or silicate filler in laser-drilled or natural fractures.

- **No ultrasonic** — filler is dislodged
- **No steam** — heat damages filler
- **No heat** — filler expands differently, causing fracture extension
- **No acids** — etch glass filler
- **Cleaning:** Gentle soapy water, soft brush
- **Detection:** Flash effect in fractures

### Irradiated Topaz

Most blue topaz is irradiated (neutron or electron beam).

- **Stable** after decay period — standard topaz care applies
- **Heat:** Avoid torches — color may shift, but irradiated blue is more stable than previously thought
- **Storage:** Standard
- **Detection:** No standard test for irradiation; requires combination of spectroscopic analysis

### HPHT Diamond

High-Pressure High-Temperature annealing improves color in brown diamonds.

- **Same care as natural diamond**
- **Detection:** Requires spectroscopy (FTIR, PL) and DiamondView for growth patterns

### CVD Diamond

Chemical Vapor Deposition grown synthetic diamond.

- **Same care as natural diamond**
- **Detection:** Photoluminescence (NV centers, SiV), DiamondView (striated growth patterns)

### Polymer-Impregnated Jadeite (B-Jade)

Bleached and polymer-injected to improve clarity.

- **No ultrasonic** — polymer degrades under vibration
- **No steam** — high heat melts polymer
- **No heat** (>100°C) — polymer shrinks, clouds, yellows
- **No solvents** (alcohol, acetone) — dissolve polymer
- **Avoid prolonged UV** — yellowing over years
- **Cleaning:** Damp soft cloth only

### Surface-Coated Stones

Mystic topaz (titanium coating), coated sapphire, coated tanzanite.

- **No recutting/polishing** — removes coating
- **No ultrasonic** — vibration flakes coating
- **No abrasives** — scratches coating
- **No chemicals** — may react with coating
- **Cleaning:** Warm soapy water, very soft cloth, gentle pat dry
- **Detection:** Colored surface reflections, wear at facet edges

### Composite Stones (Doublets, Triplets, Intarsia)

Opal doublets/triplets, garnet-topped doublets, assembled stones.

- **Never immerse in water** — delamination of glue layers
- **No solvents, no heat, no ultrasonic, no steam**
- **Cleaning:** Damp or dry soft cloth
- **Detection:** Obvious glue line side-view, flat joint plane

---

## Quick Reference: Emerald vs. Diamond Cleaning

| Condition | Diamond | Emerald |
|-----------|---------|---------|
| Daily wipe | ✓ | ✓ |
| Soapy water soak | ✓ | ✗ (brief rinse only) |
| Ultrasonic | ✓ | ✗ |
| Steam | ✓ | ✗ |
| Ammonia | ✓ (occasional, diluted) | ✗ |
| Bleach | ✗ | ✗ |
| Solvent (acetone, alcohol) | ✓ | ✗ |
| Jeweler's torch | ✓ (brief) | ✗ |
| Polishing wheel | ✓ | ✗ |
| Re-oiling | N/A | ✓ (every 1–5 years) |

---

## Disclaimer

This guide provides general recommendations. Individual gemstones vary — inclusions, treatments, and wear history affect durability. When in doubt, consult a professional gemologist or GIA-certified appraiser before cleaning or repairing any gemstone jewelry.

File: docs/gemstone-treatment-detection.md (part 1 of 3)
# Gemstone Treatment Detection Reference

## For AI-Assisted Treatment Identification

**Disclaimer:** This document synthesizes established gemological knowledge from GIA, Gem-A (FGA/EG curriculum), SSEF, Gübelin, AIGS, and IGI published research, textbooks (Nassau *Gemstone Enhancement*, Webster & Read, Hurlbut & Kammerling), and peer-reviewed journals (*Journal of Gemmology*, *Gems & Gemology*). It is intended as a reference for AI-assisted identification and education — not as a substitute for professional gemological laboratory testing. Treatment detection can be ambiguous; when doubt exists, referral to a major gemological laboratory (GIA, SSEF, Gübelin, AIGS, IGI) is recommended.

---

## Table of Contents

1. [Introduction: Why Treatment Detection Matters](#introduction-why-treatment-detection-matters)
2. [Heat Treatment](#1-heat-treatment)
3. [Fracture Filling / Glass Filling](#2-fracture-filling--glass-filling)
4. [Oiling / Resin Impregnation](#3-oiling--resin-impregnation)
5. [Irradiation](#4-irradiation)
6. [Dyeing](#5-dyeing)
7. [Surface Diffusion / Coating](#6-surface-diffusion--coating)
8. [HPHT (High Pressure High Temperature)](#7-hpht-high-pressure-high-temperature)
9. [Polymer / Resin Impregnation](#8-polymer--resin-impregnation)
10. [Laser Drilling](#9-laser-drilling)
11. [Bleaching](#10-bleaching)
12. [Lattice Diffusion (Beryllium Treatment)](#11-lattice-diffusion-beryllium-treatment)
13. [Sugar-Acid Treatment (Opal)](#12-sugar-acid-treatment-opal)
14. [Composite / Assembled Stones](#13-composite--assembled-stones)
15. [Waxing / Surface Coating (Jadeite, Turquoise)](#14-waxing--surface-coating-jadeite-turquoise)
16. [Cavity Filling](#15-cavity-filling)
17. [Treatment Detection Quick Reference Table](#treatment-detection-quick-reference-table)
18. [Treatment Detection by Species (Cross-Reference)](#treatment-detection-by-species-cross-reference)
19. [Instrument-Specific Detection Protocols](#instrument-specific-detection-protocols)
20. [Practical Detection Workflow](#practical-detection-workflow)
21. [FTC Guidelines and Disclosure Summary](#ftc-guidelines-and-disclosure-summary)
22. [Glossary of Key Terms](#glossary-of-key-terms)

---

## Introduction: Why Treatment Detection Matters

Gemstone treatments are any human-controlled process — other than cutting, polishing, and setting — that alters the appearance, durability, or value of a gemstone. The Federal Trade Commission (FTC) Jewelry Guides (16 CFR Part 23) require disclosure of any treatment that has a significant effect on a gemstone's value, and of any treatment that creates special care requirements. Similar regulations exist under EU Consumer Protection law, Australia's Competition and Consumer Act, and industry standards enforced by CIBJO (World Jewellery Confederation).

Treatment disclosure matters because:

- **Value implications:** A natural, untreated ruby commands a dramatically higher price than a heavily glass-filled ruby of similar appearance. An untreated emerald is significantly more valuable than an oiled or resin-filled emerald of comparable clarity.
- **Durability and care:** Treated stones may require special care — glass-filled rubies cannot withstand ultrasonic cleaning or acid; oiled emeralds should avoid heat and solvents; irradiated topaz may fade in direct sunlight.
- **Consumer protection:** Regulatory bodies worldwide mandate disclosure; failure to disclose is fraud in most jurisdictions.
- **Market trust:** The gemstone trade relies on accurate disclosure at every point of sale. Laboratories exist to provide independent verification.

### Types of Treatments

Treatments span a continuum from ancient and universally accepted (heating corundum to enhance blue color) to modern and controversial (lead-glass filling of ruby). The key distinction is between:

- **Traditional enhancement:** Heat treatment of corundum, oiling of emeralds, bleaching of pearls — long practiced, widely accepted when disclosed.
- **Modern treatment:** HPHT of diamond, beryllium diffusion of sapphire, polymer impregnation of jadeite — requiring advanced analytical methods for detection.
- **Fraudulent treatment:** Heavy glass filling, dyeing to simulate a different species, coating to disguise origin — usually detectable with standard tools and requiring explicit disclosure.

### Detection Philosophy

Treatment detection follows a systematic elimination process:

1. **Standard gemological examination** (loupe, microscope, refractometer, polariscope, UV lamp, spectroscope) — catches the majority of treatments.
2. **Intermediate techniques** (Chelsea filter, immersion microscopy, hot point testing, acetone wipe) — resolves ambiguous cases.
3. **Advanced instrumentation** (FTIR, Raman, ED-XRF, LA-ICP-MS, PL spectroscopy, DiamondView) — definitive identification for resistant treatments and forensic documentation.

---

## 1. Heat Treatment

Heat treatment is the oldest and most widely practiced gemstone enhancement. By heating stones to 400–1900°C (often with controlled atmospheres), color can be improved, lightened, darkened, or changed entirely. It is considered an accepted trade practice for many species.

### Affected Species

- **Corundum** (ruby, sapphire — most common, heated at 1000–1900°C)
- **Tanzanite** (brown vanadium-rich zoisite → violet-blue via heating at 400–650°C — nearly ALL tanzanite on market is heat-treated)
- **Zircon** (brown → blue, colorless, golden via heating at 900–1000°C in reducing atmosphere)
- **Amethyst** (violet → citrine yellow/golden via heating at ~500°C)
- **Aquamarine** (greenish-blue → pure blue via heating at 400–500°C)
- **Topaz** (pink/brown imperial topaz color enhancement via heating; brown → colorless)
- **Tourmaline** (dark green → lighter green; dark red/pink → lighter; some color changes)
- **Quartz** (various color changes: amethyst to citrine, smoky to colorless)
- **Morganite** (salmon-pink to deeper pink via heating)
- **Sapphire** (geuda sapphire from Sri Lanka → blue via heating; colorless → blue via heating with Be diffusion in some cases)

### Visual Detection (Microscope, 10x–70x)

**Inclusions as thermal history recorders:**

- **Dissolved silk in corundum:** Needle-like rutile inclusions (silk) begin to dissolve at ~1300°C. Partially dissolved silk appears as broken, segmented, or "fuzzy" needles. Complete dissolution leaves clear, inclusion-free zones. The degree of dissolution correlates with temperature and duration.
- **Discoid halos / "fried" inclusions:** Mineral inclusions (zircon, apatite, etc.) surrounded by tension halos — circular or oval fractures caused by differential thermal expansion. Common in heated corundum. Natural (unheated) corundum may also show halos if the inclusion is radioactive, but heated halos are typically more abundant and uniform.
- **Diffused blue color zones in sapphire:** Heated sapphire often shows characteristic "bleeding" of blue color from former color band boundaries. Color tends to be more diffuse and smudged compared to sharp, distinct color zoning in unheated stones.
- **"Fried" or cloudy appearance:** Overheating (above 1700°C for corundum) can create a cloudy, milky, or "sugary" appearance due to incipient melting, exsolution, or glass formation along fractures.
- **Partial healing of fluid inclusions:** Primary fluid inclusions (liquid + gas bubbles) may show evidence of decrepitation or healing — creating a "sponge-like" or "fingerprint" texture of tiny secondary inclusions.
- **Altered mineral inclusions:** Hematite inclusions in corundum convert to magnetite at high temperature (detectable by Raman or magnetic susceptibility). Pyrite inclusions decompose.
- **Color zoning changes:** Sharp, angular color zones become diffuse. In some cases, heat can create new color zoning from element diffusion.
- **Surface alterations:** Heated stones may show "orange peel" texture on facet surfaces when overheated, visible under darkfield illumination at 40–70x.

**Specific observations by species:**

- **Heated tanzanite:** No diagnostic inclusion features specific to heat — natural tanzanite is nearly always brown and heat-treated to blue/violet. The presence of brown pleochroic shades in a blue tanzanite indicates lower-temperature heat or partial treatment.
- **Heated zircon:** Resorption features, rounded crystal outlines, altered inclusions. Heating reduces SG and may cause metamict zircons to recrystallize partially.
- **Heated amethyst → citrine:** No diagnostic inclusions — essentially all citrine is heated amethyst. Look for "Brazil law twinning" (polysynthetic twinning in amethyst) which may persist after heating, confirming amethyst origin.
- **Heated aquamarine:** Greenish beryl heated to blue shows no distinct inclusion features. The treatment is detected primarily by the absence of green pleochroism.

### Spectroscopic Detection

- **UV-Vis-NIR spectroscopy:** Heated corundum shows loss of certain Fe-related absorption bands — especially the 450 nm, 377 nm, and 388 nm bands (Fe³⁺) may weaken. In heated sapphire, the Fe²⁺–Ti⁴⁺ intervalence charge transfer band at ~580 nm may intensify or shift. In heated amethyst, the 545 nm band (Fe⁴⁺ color center) disappears as color is removed.
- **FTIR spectroscopy:** The OH stretching region (3000–3700 cm⁻¹) in corundum is diagnostic:
  - **Unheated ruby/sapphire:** Sharp peaks at 3309 cm⁻¹ and 3373 cm⁻¹ (boehmite inclusions or O–H stretching).
  - **Heated corundum:** Loss or significant reduction of the 3309 cm⁻¹ peak. A 3185 cm⁻¹ peak may appear in some heated stones. Complete absence of OH peaks suggests very high-temperature heating.
- **Raman spectroscopy:** Phase changes in mineral inclusions — hematite (α-Fe₂O₃) → magnetite (Fe₃O₄); goethite → hematite; pyrite → pyrrhotite. Raman can identify inclusion species that have undergone thermal alteration.
- **Photoluminescence (PL) spectroscopy:** In corundum, the Cr³⁺ R-line ratio and linewidth can be affected by heat. Unheated ruby typically shows sharper R-lines.

### Advanced Detection

- **LA-ICP-MS (Laser Ablation Inductively Coupled Plasma Mass Spectrometry):** Trace element profiles (Mg, Ti, V, Cr, Fe, Ga) are used to establish geographic origin. Heating does not significantly alter trace element concentrations, so origin determination is still possible. However, heating can redistribute elements within the crystal. The Ti concentration in corundum decreases with heating as rutile dissolves into the lattice.
- **XRF (X-Ray Fluorescence):** Elemental fingerprint showing major and minor elements. Not directly diagnostic for heat treatment, but can rule out other treatments (e.g., by detecting surface contamination or filling materials).
- **EPR (Electron Paramagnetic Resonance):** Can detect Fe³⁺ and Cr³⁺ site occupancy changes induced by heat. Useful in research contexts.
- **Synchrotron X-ray microtomography:** 3D visualization of inclusion behavior during heating — research tool.

### Reliability & Limitations

- Heat treatment detection confidence ranges from **obvious** (extensively dissolved silk + discoid halos) to **impossible** (low-temperature heat leaves zero diagnostic features).
- Subtle or low-temperature heating (below ~900°C for corundum) may not alter inclusions sufficiently for confident detection.
- Some unheated corundum naturally lacks silk or contains discoid halos from radioactive inclusions — these can be misinterpreted.
- **Blanket statement:** Absence of evidence is not evidence of absence. A stone showing no diagnostic features of heat may still be heated.
- Heated stones are widely accepted in the trade when disclosed. The primary concern is detection for accurate grading and valuation.

---

## 2. Fracture Filling / Glass Filling

Fracture filling involves infusing a glassy substance (usually lead-silicate glass) into surface-reaching fractures to reduce their visibility. Glass-filled ruby is the most significant example — a controversial treatment that creates a composite material with dramatically reduced durability.

### Affected Species

- **Ruby** (lead glass filling — most common and commercially significant — typically low-quality corundum from Mong Hsu, Myanmar)
- **Sapphire** (less common, but glass-filled blue and fancy sapphires exist)
- **Diamond** (fracture filling with high-RI glass to mask feathers — less common since ~2000 because of insurance/durability concerns)
- **Emerald** (glass filling of surface-reaching fractures — rare, usually oil or resin preferred)
- **Turquoise** (plastic or epoxy fillers — overlaps with polymer impregnation)
- **Spinel** (glass-filled fracture treatments reported)
- **Quartz** (occasional glass filling of large fractures)

### Visual Detection (Microscope, 10x–70x)

- **Flash effect — PATHOGNOMONIC for glass-filled ruby:** When rotating the stone under a fiber-optic light, the filler produces iridescent color flashes — typically electric blue, orange, green, or violet — along filled fractures. This is the single most reliable diagnostic feature.
- **Gas bubbles within filler:** Rounded, spherical gas bubbles trapped in the glass during manufacture. Size varies from microscopic to just visible at 10x. Multiple bubbles along a fracture path are diagnostic.
- **Devitrification zones:** Crystallization of the glass filler over time, producing a sugary or granular texture along the fracture. Indicates older or poorly made filler.
- **"Lakes" of filler at fracture openings:** Where the filler meets the surface, it may pool or form concave menisci. Under reflected light, these lakes appear as smooth, glassy areas contrasting with the stone's surface.
- **Crackled network:** The filled fracture may appear as a crackled, branching network with lower relief than natural fractures. The filler fills the entire void, making the fracture less visible in some orientations.
- **Color concentration along fractures:** In glass-filled ruby, the red/pink color is often more saturated along the filled fractures because of light interaction with the filler.
- **Low-relief vs. high-relief natural surface:** The filler typically has a lower relief at the surface — it may appear slightly depressed due to shrinkage during cooling.
- **Luster differences:** Under reflected light, the filler has a vitreous (glassy) luster vs. the slightly adamantine luster of corundum.
- **"Orange peel" surface:** In heavily filled stones, the surface may show an orange-peel texture from shrinkage of the glass layer.

### Advanced Detection

- **ED-XRF / SEM-EDS (Energy Dispersive XRF / Scanning Electron Microscopy with EDS):** Detects heavy elements in the filler:
  - **Lead (Pb):** Most common — lead-silicate glass (PbO content 50–80%).
  - **Bismuth (Bi):** Found in some modern fillers.
  - **Other elements:** Silicon, aluminum, calcium, barium, strontium — depending on filler composition.
  - XRF spot analysis at the fracture site vs. an unfractured area shows distinctly different elemental profiles.
- **Raman spectroscopy:** Identifies glass composition — broad bands characteristic of amorphous SiO₂-PbO glass at ~400–600 cm⁻¹ and ~950–1100 cm⁻¹. Devitrified zones may show crystalline peaks (e.g., PbSiO₃ or Pb₂SiO₄).
- **UV-Vis spectroscopy:** Broad absorption from lead glass may alter the transmission spectrum, but is not definitive on its own.
- **Micro-CT (Computed Tomography):** 3D mapping of filler distribution — useful for quantifying the extent of treatment.

### Durability Concerns

- **Thermal shock:** Glass-filled ruby can crack or craze from the heat of a jeweler's torch or hot water. The glass filler has a different thermal expansion coefficient than corundum.
- **Ultrasonic damage:** Ultrasonic cleaning can cause filler to dislodge, crack, or fall out. **DO NOT ultrasonic clean glass-filled stones.**
- **Acid damage:** Hydrochloric, hydrofluoric, and sulfuric acids can attack the lead-silicate glass. Even mild acid (citric, phosphoric) may etch the filler over time.
- **Abrasion:** The filler is much softer (Mohs ~5–6) than corundum (Mohs 9). Facet edges over filled fractures wear down quickly in a ring setting.
- **Heat from repolishing:** Recutting or repolishing can damage or expose filled areas.

### Reliability & Limitations

- Flash effect is diagnostic — if you see it, the stone is filled.
- Very small fractures with minimal filler may not produce a visible flash effect, requiring close inspection at 40–70x with a bright fiber-optic light.
- Older fillers (pre-2000) may have devitrified significantly, reducing or eliminating the flash effect.
- Glass-filled ruby that has been recut may have exposed original fractures at the surface — these areas may show no filler, making detection harder.

---

## 3. Oiling / Resin Impregnation

Oiling is the traditional method for reducing the visibility of surface-reaching fractures in emerald. Natural oils (cedarwood oil) or synthetic resins (Opticon, Permasafe, ExCel, palm oil) are impregnated under vacuum or pressure into the stone's fissures.

### Affected Species

- **Emerald** (most common — cedarwood oil, Opticon, Permasafe, ExCel, various polymer resins)
- **Ruby** (fractures oiled to improve clarity — less common)
- **Sapphire** (similar oiling of fractures)
- **Turquoise** (oiling as a temporary stabilization — rare)
- **Jadeite** (oiling as a less-common alternative to polymer impregnation)

### Types of Fillers Used in Emerald

| Filler Type | Examples | RI | UV Fluorescence | FTIR Signature | Stability |
|---|---|---|---|---|---|
| Natural oils | Cedarwood oil | ~1.510 | Weak yellow-green | C-H stretch ~2925, 2854 cm⁻¹ | Evaporates over months |
| Synthetic resins | Opticon | ~1.520 | Strong yellow-green | C-H stretch + aromatic peaks | Relatively stable |
| Modern polymers | Permasafe, ExCel | ~1.55–1.56 | Bright whitish-yellow | Distinct FTIR fingerprint | Very stable |
| Mixed | Palm oil + resin blends | Variable | Variable | Complex | Variable |

### Visual Detection (Microscope, 10x–50x)

- **UV fluorescence — KEY detection method:** Under long-wave UV (365 nm), oil and resin in fractures typically fluoresce yellow-green, whitish-yellow, or greenish-blue. Natural emerald shows inert to weak red fluorescence (Cr³⁺). The contrast between fluorescent-filled fractures and inert host is diagnostic.
  - Cedarwood oil: Moderate yellow-green fluorescence.
  - Opticon: Strong yellow-green fluorescence.
  - Permasafe/ExCel: Bright whitish-yellow fluorescence.
  - Hardening/dried resins: May show weaker or different fluorescence.
- **Dried oil residue at surface:** "Lakes" or "craters" of dried oil at fracture openings. Under reflected light, these appear as colorless to yellowish deposits with a waxy luster.
- **"Feathering" pattern:** Partially dried oil along a fracture creates a feather-like or dendritic pattern — oil that has begun to evaporate and congeal.
- **Color concentration along fractures:** The oil itself may be colored (tinted green in some emerald treatments), creating darker green zones along filled fractures.
- **Interference colors:** Thin oil films in partially filled fractures may produce rainbow interference colors under reflected light.
- **Hot needle test (destructive, rarely used):** Touching a hot needle to a filled fracture causes oil to bubble and produce a characteristic smell (burnt wood for cedar oil, plastic/resin for synthetics). DESTRUCTIVE — only use when explicitly authorized.
- **Acetone test (non-destructive):** Rubbing a suspected oiled area with acetone on a cotton swab may dissolve surface oil. The swab can then be examined for residue under UV light. Non-destructive but may remove surface oil from the stone.
- **Dehydration/rehydration test:** Oil-filled emeralds left in dry heat (lamp) may show "sweating" — oil migrating to the surface as it expands. An old method, less used today.

### Advanced Detection

- **FTIR spectroscopy (DESKTOP):** The most definitive non-destructive method for identifying filler type:
  - **Cedarwood oil:** C-H stretching peaks at ~2925 cm⁻¹ and ~2854 cm⁻¹ (aliphatic CH₂). Sharp but simple spectrum.
  - **Opticon:** Additional aromatic C-H stretch at ~3030 cm⁻¹ and C=C stretching at ~1600 cm⁻¹. Distinct fingerprint region.
  - **Permasafe:** Strong absorption at ~2870, 2930, 2960 cm⁻¹ (CH₃ and CH₂ stretching of polymer). Also shows C=O peak at ~1735 cm⁻¹.
  - **ExCel:** Very similar to Permasafe but with additional peaks in the fingerprint region.
  - **No filler (natural emerald):** OH stretching bands from water in beryl channels (~3400–3700 cm⁻¹) and possibly weak CO₂ bands (~2350 cm⁻¹).
- **Raman spectroscopy:** Can identify specific resins in situ within fractures:
  - Opticon: Strong fluorescence background with characteristic peaks at ~1000, ~1600 cm⁻¹ (aromatic ring breathing).
  - Permasafe/ExCel: Strong peaks at ~1450, ~1730 cm⁻¹ (CH₂ bending, C=O stretch).
- **UV-Vis-NIR spectroscopy:** Not directly diagnostic for oil/resin, but can confirm the natural color origin (Cr³⁺ and V³⁺ absorption in emerald).
- **Micro-chemical analysis:** GC-MS (Gas Chromatography-Mass Spectrometry) on extracted filler — destructive, definitive, used only in research.

### Detection Difficulty & Limitations

- **Heavy oiling/resin:** Easy to detect with UV fluorescence and microscopy.
- **Light oiling:** Very difficult — may require desktop FTIR with careful positioning on the filled fracture. Surface residue may be minimal.
- **Old, dried oil:** May fluoresce very weakly or not at all. The oil has evaporated or polymerized, leaving little detectable residue. FTIR may still detect residual organic material.
- **"New" oiling treatments:** Some modern treatments use oils with very low fluorescence, deliberately making UV detection harder.
- **Emerald in jewelry:** Setting can make fracture access difficult; oil may have migrated or been partially removed during setting.

---

## 4. Irradiation

Irradiation uses high-energy particles or photons (gamma rays, neutrons, electrons, protons) to create color centers in gemstones by displacing electrons or creating crystal lattice defects. The resulting color depends on the type of irradiation, dose, and the stone's trace element chemistry.

### Affected Species

- **Topaz** (blue — most commercially significant irradiation treatment: colorless → Sky Blue, Swiss Blue, London Blue)
- **Diamond** (green, blue-green, pink, red, purple, blue, black — via electron, neutron, or proton irradiation)
- **Quartz** (amethyst, smoky quartz, citrine — natural color often also from irradiation, but commercial irradiation is common)
- **Tourmaline** (color enhancement — pink/red intensified, some green colors)
- **Spodumene** (kunzite — pink intensified but very unstable; hiddenite — green enhanced)
- **Beryl** (maxixe-type — colorless/pink → deep blue; VERY unstable, fades rapidly in light)
- **Spinel** (color enhancement — various colors)
- **Pearl** (silver/blue/gray body color — gamma irradiation of freshwater and saltwater pearls)
- **Tektites** (color enhancement)
- **Chalcedony** (color enhancement)

### Color Changes Produced

| Species | Starting Color | Final Color | Stability | Notes |
|---|---|---|---|---|
| Topaz | Colorless, pale blue | Sky Blue, Swiss Blue, London Blue | Stable | Most common gem irradiation treatment |
| Topaz | Brown/yellow | Pink (rare) | Stable | Requires heating after irradiation |
| Diamond | Brown | Green, blue-green, pink | Stable | Requires annealing after irradiation |
| Diamond | Colorless | Black (radiation-induced graphitization) | Stable | Heavy-dose treatment |
| Quartz | Colorless | Amethyst (purple) | Stable in dark, fades in light | Natural amethyst forms the same way |
| Quartz | Colorless | Smoky (brown-gray) | Very stable | Natural smoky is the same color center |
| Kunzite | Pale pink | Intense pink | **Unstable** — fades in days to weeks in sunlight | Requires dark storage |
| Maxixe beryl | Pink | Deep blue | **Unstable** — fades rapidly | Rarely seen today |
| Pearl | White/cream | Silver, gray, blue-gray, black | Moderately stable | May fade in strong light |

### Visual Detection (Microscope, 10x–45x)

- **Color zoning in irradiated topaz:** Color is often unevenly distributed, with darker concentration near the pavilion tip (culet) and lighter color near the crown. This is because the irradiation source is typically directed from below.
- **"Umbrella effect" in topaz:** Darker blue at the pavilion tip, fading toward the girdle — caused by the geometry of irradiation exposure. The pavilion tip receives the highest dose.
- **Colorless girdle in blue topaz:** The girdle area may remain colorless or pale because it was shielded during irradiation.
- **Absence of natural color causes:** Blue topaz from irradiation shows no iron-related absorption features in the spectroscope — natural blue sapphire or blue zircon would show Fe bands. This is a key screening test.
- **Color stability test:** Expose a small, inconspicuous area to strong UV light (or sunlight) for several hours. Kunzite and maxixe-beryl will show rapid fading. Irradiated topaz and diamond are stable.
- **Surface damage at high doses:** Very high-dose irradiation can cause surface pitting, discoloration, or even structural damage to the stone.
- **Annealing evidence:** Some irradiated stones are subsequently heated (annealed) to modify the color — look for both irradiation and heat indicators.

### Spectroscopic Detection

- **UV-Vis-NIR spectroscopy (CRITICAL for irradiated diamonds):**
  - **Irradiated diamond:** Characteristic GR1 (General Radiation 1) absorption band at 741 nm (zero-phonon line) — a broad band in the red-IR region that gives green color. Also: ND1 (393 nm) and H2, H3 centers after annealing.
  - **Irradiated topaz:** The blue color is caused by a broad absorption band centered at ~620–630 nm (O⁻ hole center). No absorption from Fe²⁺ or Ti⁴⁺. The shape and position of the band differs from any natural blue color origin.
  - **Irradiated quartz (smoky):** Broad absorption from ~400–700 nm with a peak at ~470 nm (Al-hole center).
  - **Irradiated quartz (amethyst):** Absorption band at ~545 nm (Fe⁴⁺ center).
- **PL spectroscopy (Photoluminescence):** In irradiated diamond, PL detects NV⁰ and NV⁻ centers (zero-phonon lines at 575 nm and 637 nm), H3 center (503 nm), H4 center (496 nm), and GR1 (741 nm). These color centers are induced or enhanced by irradiation.
- **EPR (Electron Paramagnetic Resonance) — DEFINITIVE for irradiation detection:** Detects unpaired electrons trapped at lattice defects (color centers). Each color center type has a characteristic EPR signature. This is the most definitive non-destructive method for confirming irradiation.
- **FTIR spectroscopy:** In topaz, the OH stretching region may show changes after irradiation, but this is rarely diagnostic on its own.

### Advanced Detection

- **PL mapping (hyperspectral):** High-resolution PL imaging maps the distribution of color centers across the stone. Irradiation-induced centers show characteristic geometric patterns corresponding to the irradiation source direction.
- **Cathodoluminescence (CL) imaging:** Reveals growth zoning and defect distributions that differ between natural and irradiated color origins.
- **Synchrotron X-ray absorption spectroscopy (XANES/EXAFS):** Probes the local atomic environment of color-causing defects — research tool.

### Disclosure Requirements

- Irradiated topaz and diamond **must be disclosed** in most jurisdictions.
- **Safety note:** Blue topaz is safe for handling and wearing — residual radioactivity decays to background levels within months of treatment (short half-life isotopes: ~2.7 months for Co⁶⁰, days for others). All commercially irradiated topaz is tested and certified as safe before distribution.
- Consumer disclosure is still required even though the stone is safe — the treatment affects value and perception.
- Irradiated diamond can mimic natural colored diamond — PL spectroscopy is often the only way to differentiate definitively.

---

## 5. Dyeing

Dyeing introduces colored organic or inorganic compounds into porous stones or along fractures to impart or deepen color. It is one of the oldest gemstone treatments and among the most detectable.

### Affected Species

- **Jadeite** (lavender, green — most commercially significant dyed stone; often dyed to simulate "imperial green")
- **Pearl** (black, pink, gold, blue — dye penetrates the nacre)
- **Turquoise** (blue, green — dye to improve or even color)
- **Lapis Lazuli** (blue — dye to deepen or even color)
- **Coral** (red, pink, black — dye to intensify or change color)
- **Agate** (banded — vividly colored dyed agate is common in the market)
- **Chalcedony** (blue — dyed to simulate "blue lace agate" or other varieties)
- **Howlite** (dyed blue to resemble turquoise — VERY common imitation)
- **Quartz** (rock crystal dyed — less common, usually visible in fractures)
- **Opal** (body stain — sugar-acid treatment to darken body color; see section 12)
- **Emerald** (green dye in fractures — very rare, usually a sign of fraud)
- **Ruby** (pink dye — rare, usually on low-grade material)
- **Magna sit down** (dyed quartzite — common turquoise imitation)
- **Marble** (dyed to resemble various gemstones)

### Visual Detection (Microscope, 10x–45x, preferably immersion)

- **Color concentration in fractures and surface — KEY diagnostic:** Under magnification, dyed stones show color concentrated along fractures, grain boundaries, and surface-reaching fissures. The dye follows these pathways like a road map.
- **Uneven color distribution:** Dye rarely produces a perfectly uniform color. Look for blotchy, patchy, or streaky color distribution. In agates, the dye often fills specific bands unevenly.
- **Dye traces in surface pits and facet junctions:** Color may pool at facet junctions, around culet, or in surface pits.
- **Fingernail scratches reveal undyed interior:** A scratch across a facet may show white or colorless material underneath the colored surface. In jadeite, dyed lavender often shows white interior at scratches or chipped areas.
- **Acetone wipe test (non-destructive):** Rub a white cotton swab moistened with acetone against the stone. If the dye is surface-concentrated, it may transfer to the swab. **Not all dyes are acetone-soluble** — some are alcohol-soluble, others are insoluble in common solvents.
- **UV fluorescence:** Dyes often fluoresce unnaturally — unusually strong, patchy, or in colors not seen in natural stones. Dyed jadeite (lavender) typically shows strong orange fluorescence under LWUV — natural lavender jadeite is usually inert.
- **Chelsea color filter reaction:** Dye may show a different Chelsea filter reaction than the natural stone. For example, dyed jadeite appears pinkish under the Chelsea filter (simulating the reaction of natural chromium-colored jadeite) — not diagnostic alone.
- **Immersion microscopy:** Viewing the stone immersed in a liquid with similar RI (e.g., benzyl benzoate for jadeite) makes the dye concentration in fractures even more visible.
- **Crossed polarizers:** In dyed agates and chalcedonies, the dye follows the fibrous/cryptocrystalline structure grain boundaries.

### Advanced Detection

- **Raman spectroscopy:** Identifies organic dye molecules by their characteristic Raman fingerprint. For example, aniline-based dyes, azo dyes, and natural dye extracts each have distinct spectra. Can also identify the host mineral simultaneously.
- **UV-Vis spectroscopy:** Dye absorption bands are often distinct from natural chromophore bands. For example, dyed green jadeite shows Cr³⁺ absorption bands (similar to natural) but may also show additional organic dye bands. Dyed lavender jadeite shows Mn²⁺ bands (if natural) or broad organic dye absorption.
- **FTIR spectroscopy:** Organic dyes produce C-H, C=O, N-H, and C-N stretching bands in the mid-IR region (4000–400 cm⁻¹). May be masked by the host mineral's absorption, but surface-sensitive ATR-FTIR can pick up surface dye.
- **Dye extraction + GC-MS (destructive):** For forensic or research purposes, dye can be extracted with a suitable solvent and analyzed by gas chromatography-mass spectrometry. Destructive.
- **X-ray fluorescence (XRF):** Not directly useful for organic dyes, but can detect metal-complex dyes (e.g., chromium-based dyes on jadeite) — elevated Cr in a stone that should not naturally contain Cr.

### Detection Difficulty

- **Obvious cases:** Color in fractures visible at 10x, acetone pickup, patchy color — easy.
- **Subtle cases:** Modern dyes with good penetration and similar color to the natural stone may be very difficult. Dyed lapis lazuli with deep blue dye that has been waxed can look natural.
- **Dyed agate:** So pervasive in the market that detection is rarely needed — most "blue agate" on the market is dyed, and this is generally known and accepted.
- **Dyed jadeite:** B-jade (polymer-impregnated) sometimes also contains dye — this is a combination treatment.

---

## 6. Surface Diffusion / Coating

Surface treatments create a thin colored layer on the stone's surface to simulate a more valuable color or to add a desirable optical effect. These treatments differ fundamentally from lattice diffusion (where elements penetrate the crystal lattice — see Section 11).

### Surface Diffusion (Corundum)

Diffusion treatment applies color-producing elements (Fe, Ti, Cr, V, Be) to the surface of corundum and heats it to high temperature (~1600–1800°C), causing the elements to diffuse into a thin layer (0.1–1.0 mm deep).

#### Affected Species
- **Sapphire** (Padparadscha, yellow, orange, blue mimicry)
- **Ruby** (surface diffusion of Cr — rare, usually lattice diffusion for Cr)
- **Star sapphire/ruby** (Ti diffusion to create or enhance asterism)

#### Detection
- **Immersion microscopy — KEY test:** The color is concentrated **at the surface only**. Submerge the stone in a liquid with matching RI (methylene iodide, RI ~1.74 for corundum) and examine the girdle and facet junctions. The color appears as a thin skin, often pooling at facet edges.
- **Color "pooling" in scratches and surface pits:** Surface scratches and polishing pits will be colored, showing that the color is only skin-deep. In immersion, these colored scratches are clearly visible against the colorless interior.
- **Abraded facet edges:** Facet edges that have been abraded or worn during setting appear lighter or colorless where the diffused layer has been removed.
- **Girdle coloration:** The girdle often shows the most intense color concentration because it receives the most diffusing elements during the process.
- **Color unevenness:** The diffused layer may be uneven in thickness, resulting in patchy color distribution across the stone.
- **Refractometer:** RI measurement is **NOT diagnostic** — the diffused layer is too thin to affect the RI reading.

#### Advanced Detection
- **ED-XRF:** Surface analysis shows elevated concentrations of diffused elements (Fe, Ti, Cr, V) compared to the interior. Spot analysis at different locations can map concentration variations.
- **LA-ICP-MS (depth profiling):** The definitive method. Laser ablation progressively sampling from surface to interior shows an exponential decrease in the diffused element concentration — characteristic of a diffusion profile. Unheated or naturally heated stones show constant trace element concentrations from surface to interior.
- **SEM-EDS:** Scanning electron microscopy with energy-dispersive spectroscopy on the surface shows the diffused element layer. Cross-sectioning (destructive) shows the layer thickness directly.

### Coating

Coating applies a thin film of colored material (metal oxides, colored lacquers, or interference films) to the surface of a gemstone.

#### Affected Species
- **Tanzanite** (coated blue to deepen color — common in the 1990s–2000s; coated tanzanite looks unnatural, too deeply blue)
- **Topaz** (coated with metal oxides to produce "mystic topaz" — iridescent rainbow colors)
- **Quartz** (coated — similar rainbow coatings)
- **Cubic Zirconia** (coated with colored films)
- **Pearl** (coated with nacre-like substances or iridescent films)
- **Diamond** (very thin film coatings to modify color or improve color grade — rare, considered fraudulent)
- **Labradorite** (coated to enhance labradorescence — uncommon)

#### Materials Used
- Metal oxides: TiO₂ (titanium dioxide), Al₂O₃, SiO₂, ZrO₂
- Thin-film interference coatings: Multiple layers of dielectric materials
- Colored lacquers: Organic polymer-based coatings
- Metal films: Gold, silver, titanium (on some costume jewelry stones)

#### Detection
- **Reflected light microscopy — BEST method:** Examine the surface under strong reflected light at 20–70x:
  - **Interference films:** Rainbow-colored reflections, characteristic of thin-film interference.
  - **Scratches in coating:** Scratches that penetrate only the coating reveal the stone's true color underneath.
  - **Partially worn coating at facet edges:** Coating is thinnest at facet edges and wears first. Look for lighter or colorless facet edges.
  - **Peeling/flaking:** Coating may lift at the edges, especially on curved surfaces.
  - **Texture:** Coated surfaces may show a slightly different texture or luster than natural facets.
- **UV-Vis reflection spectroscopy:** Produces interference patterns specific to the coating thickness and refractive index. A series of maxima and minima in the reflection spectrum indicates a thin-film coating.
- **Scratch test with scalpel (if needed, destructive):** Gently scratching the surface at the girdle with a scalpel — coating flakes off, revealing uncolored material underneath. **Only with owner permission.**
- **Acetone test:** Some coatings (especially lacquer-type) dissolve in acetone. Dampen a cotton swab and rub the surface gently.
- **ED-XRF:** Surface analysis detects elements present in the coating (Ti, Al, Si, Zr, etc.) that are not part of the host stone's composition.

### Detection Difficulty

- **Obvious:** Worn coating at facet edges, scratches revealing underlying color, unnatural appearance.
- **Subtle:** Modern vacuum-deposited oxide coatings can be very thin, evenly applied, and highly durable — requiring SEM or advanced surface analysis for detection.
- **"Mystic topaz":** So widely known that its coating is part of the marketing name — detection is more about confirming the coating type than discovering it.

---

## 7. HPHT (High Pressure High Temperature)

HPHT treatment subjects diamond (and occasionally corundum) to extremely high pressures (50–70 kbar) and temperatures (1300–2000°C) simultaneously to modify color or improve clarity. Originally developed for diamond synthesis, it was adapted for treatment in the late 1990s.

### Affected Species

- **Diamond** (by far the most common — color improvement and type modification)
- **Corundum** (less common — HPHT used to dissolve silk and improve clarity in some cases)

### Diamond HPHT Treatment Types

| Starting Diamond Type | Starting Color | Final Color | Mechanism | Commercial Significance |
|---|---|---|---|---|
| Type IIa (low N) | Brown | Near-colorless (D–H) | Plastic deformation annealing — removes brown color centers | **Most common HPHT treatment** |
| Type Ia (aggregated N) | Brown | Fancy yellow, green-yellow, orangey | Nitrogen aggregation state changes | Common |
| Type Ia (low N) | Brown | Near-colorless (less successful than IIa) | Partial nitrogen aggregation | Moderate |
| Type IIb (B-doped) | Brown | Blue | Boron activation; brown removed | Rare — produces blue diamonds |
| All types | Various | Fancy pink, red, purple | Plastic deformation + annealing + irradiation in multi-step processes | Rare, high-value |

### Detection: Standard Gemological Tools

- **Crossed polarizers (polariscope) — KEY screening tool:**
