Repository: hariskhan2010/gemology-assistant

File: docs/synthetic-gemstone-identification.md (part 1 of 3)
# Synthetic Gemstone Identification Guide

## For Distinguishing Natural vs. Lab-Grown Gems

The ability to reliably distinguish natural gemstones from their synthetic counterparts is one of the most critical skills in modern gemology. As laboratory-grown gems have become increasingly sophisticated — some requiring advanced spectroscopic or trace-element analysis to separate — the gemologist's toolkit has expanded well beyond the loupe and refractometer. This guide provides a systematic reference for the identification of synthetic gemstones across all major growth methods, organized by manufacturing technique and species.

The market context is essential: synthetic gems are not imitations or simulants. They possess the same chemical composition, crystal structure, and physical properties as their natural counterparts. A synthetic ruby is truly corundum (Al₂O₃); a synthetic emerald is truly beryl (Be₃Al₂SiO₆). The challenge lies in identifying the *fingerprints of manufacture* — the inclusions, growth features, trace-element patterns, and spectroscopic signatures imparted by each growth method. With the proliferation of high-quality flux-grown, hydrothermal, and HPHT material, the era of easy identification via curved striae alone is long past. This guide equips the reader with detection criteria ranging from simple visual checks to definitive laboratory analysis.

---

## 1. Growth Method Overview

Synthetic gemstones fall into three broad categories based on the growth technique:

**Melt Growth** — The raw material is melted and then solidified under controlled conditions. This category includes Flame Fusion (Verneuil), Czochralski (pulled growth), and Skull Melting. These methods are generally fast and economical but often leave characteristic telltales such as curved striae, gas bubbles, and metallic inclusions from crucibles.

**Solution Growth** — The raw material is dissolved in a solvent (either a molten flux or a hydrothermal aqueous solution) and then precipitated onto a seed crystal under controlled cooling or temperature gradient. This category includes Flux Growth and Hydrothermal Growth. These methods produce higher-quality crystals that more closely resemble natural material, making them significantly harder to identify. They typically lack curved striae but may exhibit flux residues, seed plates, chevron graining, or distinctive spectroscopic signatures.

**High-Pressure Growth** — Diamond synthesis requires extreme conditions to stabilize the carbon crystal structure. This category includes HPHT (High-Pressure High-Temperature) and CVD (Chemical Vapor Deposition). HPHT mimics the natural diamond formation environment using a metal catalyst at high pressure and temperature. CVD grows diamond from a hydrocarbon plasma at low pressure. Both methods leave distinctive growth structures, strain patterns, and spectroscopic fingerprints.

---

## 2. Flame Fusion (Verneuil Method)

### Process Description

The Verneuil method, invented by Auguste Verneuil in 1902 and commercialized in the 1910s, is the oldest and most economical method for producing synthetic gemstones. Finely powdered raw material (typically alumina for corundum) is fed through a vibrating sieve into an oxyhydrogen flame at approximately 2000°C. The molten droplets fall onto a rotating pedestal, gradually building up a single-crystal boule.

Key characteristics of the process:
- **Growth rate**: 5–20 mm per hour (extremely fast by crystal-growing standards)
- **Boule shape**: Carrot-shaped or rounded club-shape, often with a narrow neck at the top where growth began and a broader rounded base
- The boule is typically 1–3 cm in diameter and 5–10 cm long
- No crucible is used — the molten material is supported by the flame itself, which eliminates crucible contamination but introduces characteristic gas bubbles
- Material purity can be controlled by the purity of the feed powder, allowing precise color control via added dopants

First used commercially in the 1900s for ruby, the method rapidly expanded to sapphire, spinel, rutile, and strontium titanate. It remains the most widely used method for low-cost synthetic gems today.

### General Identification Features

**Curved striae (growth lines)** — This is the single most diagnostic feature for flame-fusion synthetic gems, particularly in corundum. When viewed under darkfield illumination or immersion, the boule exhibits fine parallel curved bands perpendicular to the growth axis. These bands represent slight variations in refractive index caused by fluctuations in the growth temperature and feed rate during the rapid crystallization process. The striae appear as alternating light and dark curved lines that run *across* the length of the boule. In a faceted stone, they often appear in multiple directions depending on the orientation of cut — this is a key check. In natural corundum, growth lines (if present at all) are straight angular bands parallel to crystal faces, not curved.

**Gas bubbles** — Round, oval, or tadpole-shaped cavities containing gas trapped during the rapid growth. These can appear in the seed area or be distributed throughout the crystal. They vary in size from barely visible under 10× magnification (sub-10 microns) to 100 microns or more. Bubbles are often clustered, and larger bubbles may have elongated or teardrop shapes. In natural gemstones, gas bubbles are essentially nonexistent (except in some volcanic glasses). The presence of any gas bubble in a crystalline gemstone is strongly suggestive of synthetic origin.

**Unusual color for the natural analog** — Flame-fusion colors tend to be too pure, too saturated, or simply wrong for natural counterparts. For example, flame-fusion synthetic ruby often has a bright "stoplight" red with a slightly orange tint rarely seen in fine natural ruby. Flame-fusion spinel comes in intense cobalt blue, brilliant turquoise, and vivid emerald-green — colors unknown in nature for spinel. The evenness of color distribution (no color zoning) is itself suspicious for stones like sapphire that are naturally zoned.

**Clarity too clean** — Natural gemstones nearly always contain some internal features: inclusions, fractures, mineral crystals, growth features. A large, flawless, intensely colored stone at a low price is the classic red flag. Flame-fusion stones can be completely clean aside from the diagnostic features listed above.

**Strain under crossed polarizers** — The rapid growth and thermal gradient during flame fusion can produce anomalous double refraction (ADR) in isotropic materials like synthetic spinel. This appears as a tabby extinction pattern (irregular sweeps of light and dark) rather than the clean extinction of a true isotropic material.

**Chelsea Colour Filter (CCF) reaction** — Many flame-fusion corundums and spinels exhibit an exceptionally strong red fluorescence under the Chelsea filter, often brighter and more intense than natural equivalents. This can be a useful screening tool but is not definitive on its own.

### Ruby (Flame Fusion)

- **Curved striae**: Pathognomonic — always present in typical flame-fusion ruby. Visible under darkfield or immersion at 10–30× magnification. The striae run in curved parallel arcs and are the single most reliable feature.
- **Gas bubbles**: Common. Look in the seed area and distributed through the crystal. Often teardrop-shaped.
- **Color**: Bright red with a noticeable orange component, often described as "stoplight red." Natural fine ruby is typically more of a pure or slightly purplish red. Some flame-fusion ruby is doped with chromium alone, producing a very intense red.
- **UV fluorescence**: Very strong red under both long-wave and short-wave UV, often brighter and more intense than natural ruby (which can vary from inert to strong depending on origin). The fluorescence under SW is particularly strong — a useful screening test.
- **Chelsea Colour Filter**: Very strong bright red, typically more intense than natural.
- **Artificial coloring**: Occasionally, early flame-fusion ruby contained glass or other filler, but modern material is generally clean.
- **Trade names**: Linde synthetic ruby (Verneuil), Chatham synthetic ruby (which is actually flux-grown — beware of naming confusion). Most commercial flame-fusion ruby is simply sold as "synthetic ruby."
- **Market warning**: Large quantities of flame-fusion ruby are produced annually and sold in low-end jewelry. The material is so inexpensive that even high-quality parcels rarely command more than a few dollars per carat.

### Sapphire (Flame Fusion)

- **Curved striae**: Present and visible, though often less obvious than in ruby. Best viewed in immersion (using methylene iodide or monobromonaphthalene) with strong darkfield illumination. The striae appear as fine color banding.
- **Gas bubbles**: Common, sometimes in high concentration. Watch for clustered bubbles near the seed.
- **Color**: Very even, pure blue (from cobalt or titanium doping). Also produced in colorless, yellow (doped with nickel or chromium), orange, green (combined dopants), pink (chromium), and padsugaradhska (blue-green). The uniformity of color is itself suspicious — natural sapphire almost always shows some color zoning or color banding.
- **Color zoning**: Absent. This is a critical distinction from natural sapphire, where angular color zoning is the norm. If a sapphire shows no color zoning at all, suspect synthetic.
- **UV fluorescence**: LW UV often produces a chalky bluish-white or greenish fluorescence. SW UV is variable — sometimes inert, sometimes weak. The chalky LW reaction is quite characteristic.
- **Absorption spectrum**: May lack the natural iron-related absorption lines found in most blue sapphires. Natural blue sapphire typically shows iron lines at 450, 460, and 470 nm. Flame-fusion blue sapphire may show only a general absorption in the yellow-green region (from the cobalt absorption band at 550–600 nm).
- **Note on flame-fusion fancy colors**: Pink, yellow, orange, green, and purple sapphires are all produced by flame fusion. The colors are typically very even and clean. These can be harder to identify than blue, as curved striae may be less visible and natural fancy sapphires can also be clean. Check for gas bubbles and color uniformity.

### Spinel (Flame Fusion)

- **Curved striae**: Present but often less obvious than in corundum. They are finer and may require immersion and careful focusing to detect.
- **Gas bubbles**: Often abundant, and many are flattened or disc-shaped (a characteristic of flame-fusion spinel). The bubbles may have a distinctive "snowball" appearance under darkfield.
- **Color**: Flame-fusion spinel is produced in an extraordinary range of colors, including some that are completely unknown in natural spinel. Particularly diagnostic:
  - Intense cobalt blue (natural spinel is usually grayish-blue at best)
  - Bright turquoise (unmatched in nature)
  - Vivid emerald-green (natural spinel is never this green)
  - Intense yellow-orange (natural spinel is rare in these colors)
  - Bright pink and red (can resemble natural, but the color is more even and intense)
- **RI**: 1.728 — notably consistent across flame-fusion spinel. Natural spinel has a variable RI (1.712–1.736) depending on composition. An RI of exactly 1.728 ± 0.002 on a spinel that looks synthetic supports the identification.
- **SG**: 3.64 (consistent, matching stoichiometric MgAl₂O₄). Natural spinel typically ranges 3.57–3.72.
- **Anomalous double refraction (ADR)**: Very characteristic for flame-fusion synthetic spinel. Under crossed polarizers, the stone shows a patchy or "tabby" extinction pattern — irregular regions that go dark and light as the stage is rotated. This is due to strain from the rapid growth. Natural spinel, being perfectly isotropic, shows complete extinction (dark) at all angles under crossed polars. The ADR is so characteristic that a spinel with ADR can be identified as flame-fusion synthetic with high confidence.
- **Used as a simulant**: Flame-fusion spinel is frequently used to simulate other gems, including sapphire (blue spinel), aquamarine (pale blue), peridot (yellow-green), zircon (colorless), and ruby (red spinel). Always identify the species first, then determine natural vs. synthetic origin.
- **Natural vs. synthetic spinel checklist**: (1) ADR present? If yes, highly likely synthetic. (2) Color unknown in nature? If yes, synthetic. (3) Curved striae? Synthetic. (4) RI exactly 1.728? Suspicious. (5) Bubbles? Synthetic.

### Synthetic Rutile (Flame Fusion)

- **Untreated appearance**: Dark yellow-brown to dark red-brown as-grown. The as-grown boules are nearly black due to oxygen deficiency and require annealing in an oxygen-rich atmosphere to produce lighter colors.
- **Treated colors**: After annealing, synthetic rutile can be colorless, pale yellow, light blue, green, orange, or red. The colors are often distinctive and not found in natural rutile (which is typically dark red-brown to black).
- **RI**: 2.616–2.903 — the highest refractive index of any known gem material. This extreme RI produces a correspondingly high luster and brilliance.
- **Dispersion**: 0.330 — this is the highest dispersion of any gem material, more than ten times that of diamond (0.044). Synthetic rutile exhibits massive fire — it appears to sparkle with rainbow colors in any light. This extreme fire is the most immediate visual clue.
- **Birefringence**: 0.287 — extremely strong double refraction. The facet edges will appear doubled (doubling of back facets) even with the unaided eye in many cases. This is the second most obvious clue after the fire.
- **Hardness**: 6–6.5 — soft enough that facet edges wear easily. This is a practical identifier if the stone shows worn facet junctions.
- **Inclusions**: Gas bubbles and curved striae, consistent with flame fusion origin.
- **Trade names**: Titania, Kaiser's synthetic rutile. No longer widely produced for jewelry due to softness and the rise of CZ.
- **Historical note**: Synthetic rutile was introduced as a diamond simulant in the 1940s–50s but was quickly replaced by strontium titanate and later CZ due to its softness and yellow tint.

### Strontium Titanate (Flame Fusion)

- **Color**: Colorless in its pure form. Can be doped to produce pale colors, but is almost always seen colorless as a diamond simulant.
- **RI**: 2.409 — very close to diamond's 2.417. This gives strontium titanate a luster and brilliance nearly indistinguishable from diamond to the unaided eye.
- **Dispersion**: 0.190 — approximately four times diamond's dispersion. The fire is very strong and immediately noticeable. A strontium titanate will flash strong spectral colors in any moderately bright light.
- **SG**: 5.13 — significantly heavier than diamond (3.52). A strontium titanate stone feels distinctly heavier in the hand. This is a key screening test if the stone is loose.
- **Hardness**: 5–6 — very soft for a gemstone. Facet edges will show wear, and the surface may be scratched easily. Diamond has no wear.
- **Magnification**: Gas bubbles and curved striae are characteristic, though the striae may be fine. Watch for "orange peel" surface texture from the polishing process (the stone's softness makes it hard to polish perfectly).
- **Heat conductivity**: Very low — strontium titanate does not conduct heat well. A thermal probe (diamond tester) will register as "not diamond." This is the most definitive simple test.
- **UV fluorescence**: Usually inert. May show a weak whitish fluorescence under SW UV.
- **Trade names**: Fabulite, Wellington diamond, Diagem, Starilian. Also sold as "strontium titanate" or "ST" in gemological contexts.
- **Historical peak**: Widely used as a diamond simulant in the 1950s–70s. Still encountered in vintage jewelry.
- **Detection summary**: Heavy weight + extreme fire + no heat conduction + very soft + gas bubbles = strontium titanate.

---

## 3. Czochralski (Pulled Growth)

### Process Description

Developed by Jan Czochralski in 1916 and refined for gem production in the 1960s, the Czochralski method produces gem-quality crystals by pulling a seed crystal from a melt contained in a crucible. The raw material (typically Al₂O₃ for corundum, or Y₂O₃/Al₂O₃ for YAG) is melted in an iridium or platinum crucible at high temperature (2050°C for corundum). A seed crystal is lowered into the melt and then slowly withdrawn while rotating. The crystal grows as a cylindrical boule, typically 2–5 cm in diameter and 10–30 cm long.

Key process characteristics:
- Growth rate: 2–15 mm per hour (slower than Verneuil, faster than flux)
- Crucible material: Typically iridium (Ir) or platinum (Pt), which leaves diagnostic inclusions
- Atmosphere: Controlled — often a reducing or inert atmosphere to prevent oxidation of the crucible
- Doping: Very precise — dopants are added to the melt in exact proportions, producing highly consistent colors
- Boule shape: Perfect cylinder with rounded bottom, often with visible growth rings on the surface

The Czochralski method produces higher-quality crystals than flame fusion because the growth is slower and more controlled. The resulting material has fewer internal defects and is typically completely free of curved striae. This makes Czochralski-grown stones significantly harder to identify than flame-fusion material.

### General Identification

- **No curved striae**: This is the most important negative feature. Czochralski growth proceeds at a steady, controlled rate in a stable thermal environment, so the temperature fluctuations that cause curved striae in Verneuil material do not occur. If you suspect a stone is synthetic but cannot find curved striae, consider Czochralski or flux growth.
- **Tiny metallic inclusions from crucible**: This is the single most reliable positive identification feature. Iridium or platinum particles (typically 1–20 microns) from the crucible may become incorporated into the growing crystal. These appear as tiny, sharply defined, opaque metallic specks under high magnification (40–80×). They are often square, rectangular, or irregular in shape. They are strongly reflective and can look like tiny mirrors. These inclusions are essentially diagnostic — natural corundum does not contain iridium or platinum.
- **Occasional round bubbles**: Much rarer than in flame-fusion material, but isolated bubbles or bubble clusters can occur if gas is entrained in the melt. The bubbles are typically spherical and clear, and they are fewer in number than in Verneuil material.
- **Very clean overall**: Czochralski crystals are typically free of natural-looking inclusions such as mineral crystals, fingerprints, or silk (rutile needles). The stones are exceptionally clean.
- **Boule shape clues**: If the rough is visible, the cylindrical shape with a flat or slightly rounded bottom is characteristic. The surface of the boule may show faint longitudinal striae (pull marks) rather than the transverse curved lines of Verneuil.

### Corundum (Czochralski)

- **No curved striae**: Essential negative feature. If you have a synthetic corundum and cannot find curved striae, Czochralski is the likely growth method.
- **Metallic inclusions**: Look for tiny platinum or iridium platelets under high magnification. These are highly reflective and appear as bright metallic dots or rectangles. They are the single most important positive identifier.
- **Very clean, precise color**: Czochralski corundum has exceptionally even color distribution — more consistent than Verneuil and far more consistent than natural. The color is determined by precise doping: chromium for red (ruby), titanium + iron for blue (sapphire), nickel for yellow, cobalt for green, etc.
- **UV fluorescence**: Similar to Verneuil corundum — very strong red for ruby, chalky bluish-white for blue sapphire.
- **Absorption spectrum**: Similar to natural corundum of the same color, as the color-causing dopants are the same elements. Trace element analysis (LA-ICP-MS) would be needed to distinguish from natural, looking at ratios of Ga/Mg/Fe/Ti/V.
- **Detection difficulty**: Hard to very hard. Without high magnification to spot metallic inclusions, Czochralski corundum can be nearly impossible to distinguish from natural corundum without advanced laboratory testing.

### YAG (Yttrium Aluminum Garnet)

- **Composition**: Y₃Al₅O₁₂ — a synthetic garnet with no natural counterpart (though the mineral yttrogarnet exists in nature only as microscopic grains).
- **Color**: Colorless (most common as diamond simulant), also produced in green, yellow, pink, blue, and red. The colors are typically very clean and even.
- **RI**: 1.833 — notably lower than diamond (2.417), so the luster and brilliance are lower than diamond. A YAG will look slightly "dull" compared to diamond.
- **SG**: 4.55 — significantly heavier than diamond (3.52). YAG feels heavy in the hand.
- **Dispersion**: 0.028 — lower than diamond (0.044). YAG does not show much fire.
- **Birefringence**: None — YAG is cubic (isotropic). Under crossed polarizers, it shows complete extinction. This distinguishes it from double-refractive simulants like synthetic rutile or CZ (which can show ADR).
- **Hardness**: 8–8.5 — good hardness for jewelry.
- **Magnification**: Very clean. Occasional metallic inclusions from the crucible or bubbles may be present, but are rare.
- **UV fluorescence**: Variable. Colorless YAG is often inert. Some doped varieties show moderate fluorescence.
- **Heat conductivity**: Low — a thermal probe will read "not diamond."
- **Detection**: The combination of moderate RI (1.833), high SG (4.55), isotropic nature, and low dispersion is diagnostic. Colorless YAG is easily identified by a refractometer reading.
- **Use**: Primarily a diamond simulant in the 1970s–80s before being largely supplanted by CZ. Also used in some colored-gem roles.
- **Trade names**: YAG, Linde YAG, Diamondite.

### GGG (Gadolinium Gallium Garnet)

- **Composition**: Gd₃Ga₅O₁₂ — another synthetic garnet with no natural counterpart.
- **Color**: Colorless to very pale yellow-green. Darker colors can be produced with dopants.
- **RI**: 1.970 — close to diamond's 2.417 but still distinctly lower. The luster is high, approaching diamond's.
- **SG**: 7.03 — extremely heavy. A GGG stone feels remarkably heavy for its size, much heavier than diamond, CZ, or YAG. This is the most immediate clue.
- **Dispersion**: 0.038 — slightly lower than diamond (0.044). Fire is moderate.
- **Isotropic**: Cubic, no birefringence, but may show weak ADR.
- **Hardness**: 6–7 — softer than CZ or YAG, and facet edges may show wear.
- **Magnification**: Gas bubbles are common and often larger than in other synthetics. Opaque white inclusions with a distinctive "puckered" or wrinkled appearance are characteristic. These are thought to be gallium oxide inclusions.
- **Fragility**: GGG cracks easily — both during growth and in jewelry. Cracked or chipped stones are frequently encountered in vintage GGG jewelry.
- **UV fluorescence**: Usually inert.
- **Detection**: The enormously high SG (7.03) is the key identifier. Combined with moderate RI (1.970), moderate dispersion, and isotropic character, GGG is not difficult to identify.
- **Use**: Diamond simulant in the 1970s–80s. Less common than YAG or CZ.
- **Trade name**: Galliant.

### Alexandrite (Czochralski)

- **Growth features**: No curved striae — unlike earlier flame-fusion alexandrite. The material is transparent and clean.
- **Inclusions**: Metallic inclusions (iridium or platinum from crucible) are the main diagnostic feature. Occasional gas bubbles may be present but are rare.
- **Color change**: Present, and can be quite attractive. The color change in Czochralski alexandrite typically goes from blue-green (daylight) to purple-red (incandescent). However, the color change may differ in tone and saturation from fine natural alexandrite — often more washed-out or with a slightly different hue balance.
- **FTIR spectroscopy**: No hydrogen absorption peaks. Czochralski growth is a "dry" method (no water in the melt), so there are no OH or water bands in the infrared spectrum. This is a critical test: natural alexandrite (and flux-grown alexandrite) typically show OH absorption bands around 2163, 2430, and 4150 cm⁻¹. Czochralski alexandrite has a flat FTIR spectrum in these regions.
- **Trace elements**: Czochralski alexandrite lacks the vanadium and chromium trace element profiles of natural alexandrite. LA-ICP-MS can definitively separate them.
- **Detection difficulty**: Hard without advanced equipment. The combination of FTIR (flat spectrum) and microscopic examination (metallic inclusions, no natural inclusions) is required for confident identification.
- **Market note**: Most synthetic alexandrite on the market today is Czochralski-grown. It is much less expensive than natural alexandrite but far more expensive than flame-fusion material.

---

## 4. Flux Growth

### Process Description

The flux growth method, also known as flux-melt growth, involves dissolving the nutrient materials in a molten flux (a low-melting-point solvent) and then slowly cooling the solution to precipitate crystals. This method most closely approximates the natural conditions of gem formation, producing high-quality crystals with well-formed facets and natural-looking inclusions.

The process:
- The nutrient (e.g., Al₂O₃ + Cr for ruby) is mixed with a flux (typically lead oxide PbO, molybdenum trioxide MoO₃, or boric oxide B₂O₃, often in combination)
- The mixture is heated to 1200–1400°C in a platinum crucible, forming a homogenous melt
- The melt is cooled very slowly — typically 0.5–5°C per hour over weeks or months
- As the solution becomes supersaturated, crystals nucleate and grow, either on a seed or spontaneously
- When cooling is complete, the flux is poured off or dissolved in acid, and the crystals are harvested

Key characteristics:
- Growth time: Weeks to months (very slow compared to melt methods)
- Growth temperature: 1200–1400°C (lower than melt methods but higher than hydrothermal)
- Crucible: Nearly always platinum (Pt) — sometimes with a platinum lid or baffle
- Crystal habit: Often well-formed, with natural-looking crystal faces — unlike the boules of melt methods
- Crystal size: Typically 5–50 carats, occasionally larger

Flux growth produces the most convincing synthetics because:
- The low growth temperature and slow rate reduce strain and defects
- Crystals grow as faceted individuals, not boules
- Inclusions (flux residues, platinum particles) can resemble natural features
- No curved striae — a major advantage over melt methods

### General Identification Features

**Flux inclusions** — These are the most important diagnostic feature for flux-grown gems and come in several characteristic forms:
- **Breadcrumb-like residues**: Irregular, granular, brownish or whitish particles scattered in veils or clusters. They look like tiny crumbs of bread.
- **Comma-shaped or tadpole trails**: Flux that has been trapped and stretched during growth, forming curved comma-like or tadpole-shaped features with the "tail" pointing in the growth direction.
- **Twisted veils**: Delicate, twisted, ribbon-like or veil-like patterns formed by flux trapped along growth planes. These can look like twisted silk or smoke.
- **Dust clouds**: Fine, cloud-like aggregations of tiny flux particles that resemble a dusty fingerprint.
- **Droplet-shaped flux**: Spherical or elongated droplets of solidified flux — these can look like liquid inclusions but are actually glassy.
- **Fingerprint patterns**: Flux residues often arrange in fingerprint-like patterns along healed fractures or growth planes.

**Platinum inclusions** — The platinum crucible is the source. Platinum particles appear as:
- Square or rectangular platelets (the most characteristic form)
- Hexagonal or triangular plates (less common)
- Bright metallic luster under reflected light
- Typically 10–100 microns in size
- Distributed along growth horizons or clustered in veils
- Distinguished from natural mineral inclusions by their shape (square/rectangular) and extreme metallic reflectivity

**Flat growth planes** — Flux-grown crystals often contain parallel, flat growth planes that appear as thin films or veils. These represent pauses or resumptions in growth. They are typically flat and parallel to crystal faces, unlike the curved growth lines of melt methods.

**No curved striae** — Flux growth is too slow and too well-controlled to produce curved striae. The absence of curved striae in a stone that otherwise looks synthetic (unusual color, too clean, wrong inclusions) is strongly suggestive of flux or Czochralski growth.

**Color zoning** — Flux-grown stones often show uneven, patchy, or streaky color zoning that looks different from natural color zoning. Natural color zoning typically follows crystal faces and is angular. Flux zoning can be swirling, patchy, or concentrated in irregular bands. This is particularly true for flux-grown sapphire and alexandrite.

**Occasional gas bubbles** — While uncommon, gas bubbles can occur in flux-grown material, especially if the flux composition releases gas during cooling. However, they are much rarer than in melt-method synthetics.

**UV fluorescence** — Can be similar to natural equivalents, making UV less useful than for flame-fusion material.

### Ruby (Flux)

- **Flux residues**: Breadcrumb-like residues are the most common inclusion. They often appear as whitish or brownish irregular particles in twisted veils or cloud-like patterns. Under high magnification (40–80×), the particles have a distinct granular or sugary texture that is quite different from natural inclusions.
- **Platinum platelets**: Square or rectangular metallic platelets are common. They are best seen with darkfield illumination at 40–80× magnification. They reflect light brilliantly and look like tiny mirrors embedded in the stone. No natural ruby contains square platinum platelets.
- **Color**: Excellent — the color of flux-grown ruby can rival the finest Burmese pigeon's-blood ruby. The chromium doping is precise, producing a deep, rich red without the orange tint of flame-fusion ruby. Some flux-grown ruby is so convincing that even experienced gemologists can be fooled.
- **UV fluorescence**: Strong red (LW and SW), similar to natural ruby. Not diagnostic by itself.
- **FTIR spectroscopy**: No water or OH absorption peaks. Flux growth is a "dry" method (no water in the melt). This can distinguish flux-grown ruby from some natural rubies that show OH peaks, but is not definitive on its own (some natural rubies also lack OH peaks).
- **Trade names**: Chatham ruby, Kashan ruby, Ramaura ruby, Seiko synthetic ruby (flux).
- **Chatham ruby**: The most famous flux-grown ruby. Chatham ruby was first produced in the 1950s by Carroll Chatham in San Francisco. Chatham rubies are known for their excellent color and convincing appearance. They typically contain characteristic flux veils and platinum platelets.
- **Kashan ruby**: Produced by the Kashan Corporation, these are flux-grown rubies with a distinctive slightly purplish-red color. They often show fine flux veils and occasional platinum inclusions.
- **Ramaura ruby**: A newer (1980s) flux-grown ruby with a bright red color. Ramaura rubies are distinctive for their strong red fluorescence and fine flux veils.
- **Detection checklist**: (1) Flux residues present? If yes, synthetic. (2) Platinum platelets? Synthetic. (3) No curved striae? Not Verneuil. (4) FTIR flat? Consistent with flux. (5) Too clean + too good color + too low price? Red flags.

### Sapphire (Flux)

- **Flux inclusions**: Characteristic breadcrumb-like residues and twisted veils. These can be harder to spot in blue sapphire because the deep blue color obscures them — immersion lighting is essential.
- **Color zoning**: Flux-grown sapphire often exhibits uneven, patchy, or streaky color distribution. The color concentrates in irregular bands and swirls, unlike the angular, crystal-face-related zoning of natural sapphire. The zoning in flux-grown sapphire can look almost "painted on" or smeared.
- **Platinum inclusions**: Square/rectangular metallic platelets — the same as in flux-grown ruby. These are diagnostic when found in blue sapphire.
- **Color**: Excellent deep blue (cobalt-doped), comparable to the finest Ceylon or Madagascar sapphire. Also produced in pastel colors, yellow (nickel), pink (chromium), and colorless.
- **Detection difficulty**: Hard. Flux-grown blue sapphire is one of the most difficult synthetics to identify because:
  - The blue color masks many inclusions
  - The stones are very clean
  - The color is convincing
  - No curved striae
- Requires careful immersion microscopy at high magnification (40–60×) with strong fiber-optic illumination to spot flux residues. Even then, some stones require FTIR or LA-ICP-MS for definitive identification.
- **FTIR**: Similar to flux ruby — no water/OH peaks. Not helpful if the natural reference also has no water.
- **Trace elements**: The definitive test. Flux-grown sapphire will have different Ga/Mg/Fe/Ti ratios than natural sapphire. LA-ICP-MS can identify the growth method.

### Emerald (Flux)

- **Flux inclusions**: Characteristic flux particles and veil-like patterns. The flux residues in emerald are often brownish or whitish, distributed in wispy veils or comma-like features.
- **No three-phase inclusions**: Natural emerald almost always contains three-phase inclusions (liquid + gas + solid) as a diagnostic feature (especially Colombian emerald). The complete absence of three-phase inclusions in a stone that otherwise looks like emerald is highly suspicious.
- **No jagged two-phase inclusions**: Natural emerald also commonly contains jagged two-phase inclusions (liquid + gas) along healed fractures. Flux-grown emerald does not have these.
- **FTIR spectroscopy**: This is the **definitive test**. Natural emerald (beryl) contains channel water — water molecules trapped in the open channels of the beryl crystal structure. This produces characteristic water absorption bands in the mid-infrared:
  - Type I water (oriented with H–H axis parallel to c-axis): Bands at ~3692 and ~3598 cm⁻¹ (for alkali-free emerald)
  - Type II water (oriented perpendicular to c-axis, associated with alkali ions): Bands at ~3654 and ~3607 cm⁻¹
  - All natural emeralds show water peaks — it is a defining characteristic of natural emerald
  - Flux-grown emerald does not grow from a water-based solution, so it has **no water in the channels** — the FTIR spectrum is **flat in the water region**
  - A flat FTIR spectrum between 3600 and 3700 cm⁻¹ is **diagnostic** for flux-grown synthetic emerald
- **RI**: Flux-grown emerald typically has a lower refractive index than natural emerald:
  - Flux-grown: ω = 1.560–1.566, ε = 1.562–1.568
  - Natural emerald: ω = 1.577–1.583, ε = 1.571–1.577
  - The difference (about 0.015 lower for flux) is caused by the absence of alkali ions and water in the flux material
  - An RI reading significantly below the natural range is a strong indicator of flux synthesis
- **SG**: Flux-grown emerald: 2.65–2.67 (lower than natural emerald: 2.69–2.75). The lower SG reflects the absence of water and alkalis.
- **UV fluorescence**: Usually inert, similar to many natural emeralds.
- **Trade names**: Chatham emerald (the most famous flux-grown emerald), Lennix emerald, Emeraldite.
- **Detection checklist**: (1) FTIR flat in water region? → Synthetic (flux). (2) RI below 1.570? → Suspicious. (3) SG below 2.68? → Suspicious. (4) No three-phase inclusions? → Suspicious. (5) Flux veils/particles? → Synthetic.
- **Important caveat**: Hydrothermal emerald has water in its structure (it grows from water) and will show water peaks in FTIR. So FTIR distinguishes flux emerald (no water) from natural emerald (water present) but NOT hydrothermal emerald (water present) from natural emerald. For that, you need chevron graining, nailhead spicules, and trace element analysis.

### Spinel (Flux)

- **Flux residues**: Veil-like trails and breadcrumb-like particles. The flux veils in spinel are often fine and wispy.
- **Needle inclusions**: Flux-grown spinel can contain oriented needle-like inclusions at approximately 45° to the octahedral crystal faces. These are quite different from the rutile needles (silk) found in natural corundum — they are shorter, more parallel, and at a different orientation.
- **Color**: Flux-grown spinel is produced in unusual pastel hues — soft lavenders, pale blues, gentle pinks, and delicate greens. These colors are distinct from the more saturated colors of flame-fusion spinel and from the darker, more muted colors of natural spinel.
- **ADR**: Less prominent than in flame-fusion spinel. Some flux-grown spinel shows no ADR at all, making it harder to distinguish from natural spinel on this basis.
- **RI**: 1.728 (consistent), same as flame-fusion spinel.
- **Detection difficulty**: Hard. A spinel with subtle pastel color and no obvious ADR may require FTIR or trace element analysis to separate from natural.
- **Natural vs. flux spinel**: Trace elements are the definitive test. Flux spinel has different impurity profiles (higher platinum, different Mg/Al ratios) than natural spinel.

### Alexandrite (Flux)

- **Flux inclusions**: Classic flux veils, particles, and breadcrumb residues. These are often very fine and may require high magnification (50–80×) to detect.
- **Platinum platelets**: Square and rectangular metallic inclusions from the crucible. These are diagnostic.
- **Color change**: Flux-grown alexandrite typically shows a good color change from blue-green (daylight) to purple-red (incandescent). The color change can be as strong as natural alexandrite, though the saturation may differ — often the synthetic colors are slightly more pastel or have a different hue balance.
- **FTIR spectroscopy**: This is the key test. Natural alexandrite (chrysoberyl) contains hydrogen as OH, producing characteristic absorption bands in the infrared:
  - Bands at approximately 2163, 2430, and 4150 cm⁻¹ (OH stretching and combination modes)
  - These bands are consistently present in natural alexandrite
  - Flux-grown alexandrite has **no hydrogen** — the FTIR spectrum is **flat** in these regions
  - A flat FTIR spectrum between 2000 and 4500 cm⁻¹ is diagnostic for synthetic (flux or Czochralski) alexandrite
- **Trace elements**: Natural alexandrite contains variable amounts of Cr, V, and Fe. Flux-grown alexandrite has a different trace element profile. LA-ICP-MS can definitively separate them.
- **Other chrysoberyl synthetics**: Synthetic chrysoberyl (not just alexandrite) can also be grown by flux methods. The same FTIR test applies.
- **Trade name**: Chatham alexandrite (flux).
- **Detection checklist**: (1) FTIR flat (no OH bands)? → Synthetic. (2) Platinum inclusions? → Synthetic. (3) Flux residues? → Synthetic. (4) No natural inclusions? → Suspicious. (5) Price too good? → Suspicious.

---

## 5. Hydrothermal Growth

### Process Description

Hydrothermal growth is the most natural-like method for producing synthetic gem crystals. It involves dissolving the nutrient material in an aqueous (water-based) solution at high temperature and pressure, then crystallizing it onto a seed under controlled conditions. This process closely mimics the natural hydrothermal processes that form many gemstones in the Earth's crust.

The process:
- An autoclave (a thick-walled steel pressure vessel, often lined with platinum, silver, or a noble metal) is filled with the nutrient material and a solvent (typically water with added mineralizers such as NaOH, Na₂CO₃, or NH₄F)
- The autoclave is sealed and heated to 300–600°C, generating pressures of 500–2000 atmospheres
