Repository: hariskhan2010/gemology-assistant

File: docs/extended-gemstone-data.md (part 2 of 3)
# Extended Gemstone Property Database
- **Care Notes:** Delicate; avoid impact and harsh chemicals.

### Amazonite

- **Refractive Index:** 1.518–1.526
- **Birefringence:** 0.004–0.008
- **Specific Gravity:** 2.55–2.58
- **Mohs Hardness:** 6–6.5
- **Crystal System:** Triclinic (microcline feldspar)
- **Optic Character:** Biaxial
- **Optic Sign:** Negative (−)
- **Pleochroism:** None to weak
- **UV Fluorescence LW:** Weak green (some)
- **UV Fluorescence SW:** Inert
- **Key Diagnostic Features:** Turquoise-green to blue-green color with pale exsolution lamellae (perthitic texture), white striations (grid twinning), mica inclusions
- **Common Treatments:** Waxing (to fill surface cracks); dyeing (rare)
- **Geographic Origins:** Russia (Urals, Ilmen Mountains), USA (Colorado, Virginia, Oregon), Madagascar, Brazil, India, Namibia, Ethiopia
- **Care Notes:** Delicate; perfect cleavage, avoid impact and ultrasonic. Color may fade with prolonged heat.

---

## 1.8 Chrysoberyl Group (Extended)

### Alexandrite

- **Refractive Index:** 1.741–1.760
- **Birefringence:** 0.008–0.010
- **Specific Gravity:** 3.71–3.75
- **Mohs Hardness:** 8.5
- **Crystal System:** Orthorhombic
- **Optic Character:** Biaxial
- **Optic Sign:** Positive (+)
- **Pleochroism:** Red / orange / green (strong trichroic)
- **UV Fluorescence LW:** Weak red (some)
- **UV Fluorescence SW:** Weak red
- **Chelsea Colour Filter Reaction:** Red (strong)
- **Key Inclusions:** Needle-like rutile (silk), two-phase inclusions, hexagonal platelets (mica or hematite), fingerprint inclusions, growth zoning, twinning (cyclic)
- **Color Change:** Green to bluish-green (daylight) / red to purple-red (incandescent)
- **Synthetic Detection:** Flux-growth (platinum flux particles, wispy veils), Czochralski (curved growth lines, metallic particles), hydrothermal (chevron zoning)
- **Common Treatments:** None typical; some fracture filling (rare)
- **Geographic Origins:** Russia (Urals — historic, now depleted), Brazil (Minas Gerais, Hematita), Sri Lanka, Tanzania (Tunduru), India (Orissa), Madagascar, Zimbabwe (Mweza Range)
- **Care Notes:** Durable (8.5). Excellent toughness. Avoid high heat (may alter flux-filled synthetics).

### Cat's Eye Chrysoberyl (Cymophane)

- **Refractive Index:** 1.741–1.760
- **Birefringence:** 0.008–0.010
- **Specific Gravity:** 3.71–3.75
- **Mohs Hardness:** 8.5
- **Crystal System:** Orthorhombic
- **Optic Character:** Biaxial
- **Optic Sign:** Positive (+)
- **Pleochroism:** Weak (in body color)
- **Key Diagnostic Features:** Sharp cat's eye (chatoyancy) from parallel rutile or hollow tube inclusions; honey-yellow to green-yellow body color; \"milk and honey\" effect (one side lighter)
- **Geographic Origins:** Sri Lanka (most important), Brazil, Madagascar, India, Tanzania
- **Care Notes:** Durable; the finest cat's eye has a sharp, well-centered ray on a honey-colored background.

### Vanadium Chrysoberyl

- **Refractive Index:** 1.741–1.760
- **Birefringence:** 0.008–0.010
- **Specific Gravity:** 3.71–3.75
- **Mohs Hardness:** 8.5
- **Crystal System:** Orthorhombic
- **Optic Character:** Biaxial
- **Optic Sign:** Positive (+)
- **Pleochroism:** Moderate green / greenish-yellow / yellow
- **Color Change:** V-bearing chrysoberyl may show weak color change; green to slightly redder
- **Key Diagnostic Features:** Vanadium as chromophore gives yellowish-green to green (vs Cr in alexandrite); no strong color change
- **Geographic Origins:** Tanzania (Tunduru, Umba River), Sri Lanka, Madagascar
- **Care Notes:** Durable; less valuable than alexandrite.

---

## 1.9 Topaz (Extended)

### Topaz — Blue (Swiss Blue, London Blue, Sky Blue)

- **Refractive Index:** 1.609–1.643 (may vary slightly; typically ~1.62–1.63)
- **Birefringence:** 0.010
- **Specific Gravity:** 3.49–3.57
- **Mohs Hardness:** 8
- **Crystal System:** Orthorhombic
- **Optic Character:** Biaxial
- **Optic Sign:** Positive (+)
- **Pleochroism:** Blue / colorless (weak to moderate)
- **UV Fluorescence LW:** Inert (usually)
- **UV Fluorescence SW:** Inert
- **Key Inclusions:** Two-phase inclusions, elongated tubes or hollow channels, fingerprint inclusions, \"discoid\" or \"scalelike\" liquid inclusions (healed fractures), negative crystals
- **Synthetic Detection:** Synthetic topaz extremely rare; distinguish from aquamarine by SG (topaz heavier) and from glass by RI
- **Common Treatments:** Irradiation + heat (colorless to blue — the most common treatment for all blue topaz); diffusion coating (surface coating to produce \"Mystic\" topaz)
- **Geographic Origins:** Brazil (Ouro Preto, Minas Gerais), Pakistan, Nigeria, Sri Lanka, Russia, Madagascar, China, Mexico
- **Care Notes:** Hard but perfect basal cleavage — avoid sharp blows, ultrasonic, and steam. Clean with warm soapy water. Blue topaz is almost always treated.

### Topaz — Imperial

- **Refractive Index:** 1.609–1.643
- **Birefringence:** 0.010
- **Specific Gravity:** 3.49–3.57
- **Mohs Hardness:** 8
- **Crystal System:** Orthorhombic
- **Optic Character:** Biaxial
- **Optic Sign:** Positive (+)
- **Pleochroism:** Red / golden yellow / pink (moderate to strong)
- **UV Fluorescence LW:** Weak yellow-orange (some)
- **UV Fluorescence SW:** Inert to weak
- **Key Inclusions:** Two-phase inclusions, healed fractures, fluid inclusions, mica plates; typically more inclusions than blue topaz
- **Common Treatments:** Heat (to produce pink from yellow-brown); irradiation (rare)
- **Geographic Origins:** Brazil (Ouro Preto — the classic source, now rare), Pakistan, Afghanistan, Mexico (rare)
- **Care Notes:** Highly valuable; treat with care due to cleavage. Color may fade in sunlight.

### Topaz — White / Colorless

- **Refractive Index:** 1.609–1.643
- **Birefringence:** 0.010
- **Specific Gravity:** 3.49–3.57
- **Mohs Hardness:** 8
- **Crystal System:** Orthorhombic
- **Optic Character:** Biaxial
- **Optic Sign:** Positive (+)
- **Pleochroism:** None
- **Key Diagnostic Features:** Colorless, high SG distinguishes from quartz; often used as rough for blue topaz treatment
- **Common Treatments:** Irradiation + heat to produce blue; coating to produce colored surface colors
- **Geographic Origins:** Brazil, Sri Lanka, Nigeria, Pakistan, Russia, Mexico
- **Care Notes:** Beware of confusion with quartz (different SG, RI). Perfect cleavage.

### Topaz — Pink

- **Refractive Index:** 1.609–1.643
- **Birefringence:** 0.010
- **Specific Gravity:** 3.49–3.57
- **Mohs Hardness:** 8
- **Crystal System:** Orthorhombic
- **Optic Character:** Biaxial
- **Optic Sign:** Positive (+)
- **Pleochroism:** Pink / colorless (weak to moderate)
- **UV Fluorescence LW:** Weak yellow-orange (some)
- **Common Treatments:** Heat (pink from natural yellow-brown), irradiation (rare)
- **Geographic Origins:** Brazil, Pakistan, Mexico, Sri Lanka
- **Care Notes:** Same cleavage concern; may fade in sunlight.

---

## 1.10 Zircon (Extended)

Key properties: RI 1.925–1.985, SG 4.60–4.80, Mohs 7–7.5.

### High Zircon

- **Refractive Index:** 1.925–1.985 (tetragonal)
- **Birefringence:** 0.059
- **Specific Gravity:** 4.60–4.70
- **Mohs Hardness:** 7–7.5
- **Crystal System:** Tetragonal
- **Optic Character:** Uniaxial
- **Optic Sign:** Positive (+)
- **Pleochroism:** Weak
- **UV Fluorescence LW:** Yellow to orange (some)
- **UV Fluorescence SW:** Inert to yellow
- **Key Diagnostic Features:** Very high RI, strong birefringence (double facets visible), high dispersion (0.039), \"paper-scratch\" effect (abraded facet edges), sharp double refraction visible under loupe
- **Synthetic Detection:** None (zircon is natural; CZ and synthetic rutile used as simulants)
- **Common Treatments:** Heat (to produce colorless, blue, golden, red from brownish natural); irradiation (to deepen color)
- **Geographic Origins:** Sri Lanka, Cambodia (Ratanakiri, Palin), Myanmar, Tanzania (Tunduru), Vietnam, Thailand, Laos, Madagascar, Nigeria
- **Care Notes:** Brittle facet edges abrade easily; avoid ultrasonic and steam. Handle carefully. Blue zircon is almost always heat-treated.

### Medium Zircon

- **Refractive Index:** 1.830–1.930 (varies with metamictization)
- **Birefringence:** 0.010–0.040
- **Specific Gravity:** 4.10–4.60
- **Mohs Hardness:** 6–7
- **Crystal System:** Tetragonal (partially metamict)
- **Key Diagnostic Features:** Lower RI, SG, and birefringence due to radiation damage; may show anomalous double refraction; cloudy or smoky appearance
- **Geographic Origins:** Sri Lanka, Myanmar, Cambodia
- **Care Notes:** More brittle than high zircon; avoid heat (may cause further fracturing).

### Low Zircon

- **Refractive Index:** 1.790–1.835 (nearly isotropic)
- **Birefringence:** 0.000–0.010 (often appears isotropic)
- **Specific Gravity:** 3.90–4.10
- **Mohs Hardness:** 5–6
- **Crystal System:** Amorphous (metamict)
- **Key Diagnostic Features:** Metamict — radiation damage has destroyed crystal structure; may be green or brown; dark, cloudy, with concentric color zoning, gives anomalous isotropic behavior
- **Common Treatments:** Heat can recrystallize structure to restore some properties
- **Geographic Origins:** Sri Lanka, Thailand, Cambodia, Myanmar, Nigeria
- **Care Notes:** Very fragile; avoid heat and physical stress.

---

## 1.11 Diamond & Simulants (Extended)

Moissanite key properties: RI 2.648–2.691, SG 3.21–3.22, Mohs 9.25.

### Natural Diamond — Type Ia

- **Refractive Index:** 2.417
- **Birefringence:** None (isotropic)
- **Specific Gravity:** 3.52
- **Mohs Hardness:** 10
- **Crystal System:** Cubic
- **Optic Character:** Isotropic
- **Optic Sign:** N/A
- **Pleochroism:** None
- **UV Fluorescence LW:** Blue (moderate to strong, common), varying intensities
- **UV Fluorescence SW:** Blue (weaker than LW typically)
- **Chelsea Colour Filter Reaction:** Inert
- **Key Diagnostic Features:** Highest hardness, high dispersion (0.044), exceptional luster, sharp facet edges, octahedral growth lines, cleavage, twinning (macle), trigons on surface, internal graining, inclusion minerals (olivine, garnet, sulfide), feathers, cavities
- **Type Distinction:** Type Ia (98% of natural) — aggregated nitrogen (A-centers, B-centers), optical absorption at 415 nm (N3 center), UV transparency >300 nm
- **Geographic Origins:** South Africa (Kimberley, Cullinan, Finsch), Botswana (Jwaneng, Orapa), Russia (Mir, Udachnaya, Arkhangelsk), Canada (Ekati, Diavik), Australia (Argyle), Angola (Catoca), Namibia (marine deposits), Lesotho (Letseng), Sierra Leone (Kono), DRC (Mbuji-Mayi)
- **Care Notes:** Hardest but cleavable — avoid sharp blows. Ultrasonic and steam safe unless heavily included.

### Natural Diamond — Type Ib

- **Refractive Index:** 2.417
- **Birefringence:** None (isotropic)
- **Specific Gravity:** 3.52
- **Mohs Hardness:** 10
- **Crystal System:** Cubic
- **Optic Character:** Isotropic
- **Pleochroism:** None
- **UV Fluorescence LW:** Blue to greenish (variable)
- **UV Fluorescence SW:** Variable
- **Type Distinction:** Single-substitutional nitrogen (C-centers), rare in nature (~0.1% of natural diamonds), common in synthetic (HPHT), color typically yellow to brown, absorption at ~270 nm
- **Geographic Origins:** Australia (Argyle — mostly Ia with some Ib), small quantities from many mines worldwide
- **Care Notes:** Standard diamond care.

### Natural Diamond — Type IIa

- **Refractive Index:** 2.417
- **Birefringence:** None (isotropic)
- **Specific Gravity:** 3.52
- **Mohs Hardness:** 10
- **Crystal System:** Cubic
- **Optic Character:** Isotropic
- **Pleochroism:** None
- **UV Fluorescence LW:** Inert to weak
- **UV Fluorescence SW:** Inert to weak
- **Key Diagnostic Features:** Nitrogen-free (<1 ppm N), highest purity, colorless to near-colorless, high thermal conductivity, may show plastic deformation (brown graining), UV transparency to ~225 nm
- **Geographic Origins:** India (Golconda — historically), Brazil, South Africa, Russia, Botswana (rare)
- **Care Notes:** Standard diamond care. The most chemically pure diamonds.

### Natural Diamond — Type IIb

- **Refractive Index:** 2.417
- **Birefringence:** None (isotropic)
- **Specific Gravity:** 3.52
- **Mohs Hardness:** 10
- **Crystal System:** Cubic
- **Optic Character:** Isotropic
- **Pleochroism:** None
- **UV Fluorescence LW:** Inert to weak
- **UV Fluorescence SW:** Inert to weak
- **Key Diagnostic Features:** Boron-bearing (~1 ppm B), blue-gray color (semiconductor), phosphorescence (blue after UV), electrical conductivity, UV transparency to ~225 nm
- **Geographic Origins:** India (Golconda — historic blue), South Africa (Premier Mine), Australia (Argyle), Russia (Siberia)
- **Care Notes:** The Hope Diamond is a famous Type IIb. Standard diamond care.

### HPHT Synthetic Diamond

- **Refractive Index:** 2.417
- **Birefringence:** None (isotropic)
- **Specific Gravity:** 3.52
- **Mohs Hardness:** 10
- **Crystal System:** Cubic
- **Optic Character:** Isotropic
- **Pleochroism:** None
- **UV Fluorescence LW:** Blue, yellow, or green (strong, often patchy)
- **UV Fluorescence SW:** Strong, often zoned
- **Key Diagnostic Features:** Cubo-octahedral growth zoning, metallic flux inclusions (Fe, Ni, Co, Mn), cross-shaped growth patterns under UV (Maltese cross), strong yellow-green phosphorescence, graining patterns, color zoning geometric (not parallel), magnetic due to metallic inclusions
- **Growth Method:** High pressure high temperature (HPHT) — 5–6 GPa, 1300–1600°C, using transition metal solvent-catalysts
- **Care Notes:** Standard diamond care; may be magnetic due to inclusions.

### CVD Synthetic Diamond

- **Refractive Index:** 2.417
- **Birefringence:** None (isotropic)
- **Specific Gravity:** 3.52
- **Mohs Hardness:** 10
- **Crystal System:** Cubic
- **Optic Character:** Isotropic
- **Pleochroism:** None
- **UV Fluorescence LW:** Strong orange-red or pink (common)
- **UV Fluorescence SW:** Strong orange-red, often patchy
- **Key Diagnostic Features:** Layered growth structure, graphite inclusions, lack of metallic inclusions (no catalyst), brownish tint as-grown (can be HPHT annealed to remove), strain birefringence patterns, dark cross-shaped UV fluorescence
- **Growth Method:** Chemical vapor deposition (CVD) — microwave plasma, CH₄ + H₂ gas, lower T (700–1000°C), on seed crystal
- **Care Notes:** Standard diamond care; may show brownish color if unannealed.

### Moissanite (Synthetic Silicon Carbide)

- **Refractive Index:** 2.648–2.691
- **Birefringence:** 0.043 (very high)
- **Specific Gravity:** 3.21–3.22
- **Mohs Hardness:** 9.25
- **Crystal System:** Hexagonal
- **Optic Character:** Uniaxial
- **Optic Sign:** Positive (+)
- **Pleochroism:** None (colorless-greenish)
- **UV Fluorescence LW:** Inert to moderate (varies by color)
- **UV Fluorescence SW:** Inert to weak
- **Key Diagnostic Features:** Extreme fire (dispersion 0.104 — higher than diamond), doubling of facets (visible under loupe due to high birefringence), metallic luster, greenish or yellowish tint in some, phantom reflections, electrical conductivity, slight weighability (SG 3.21 vs 3.52)
- **Synthetic Detection:** Easy — loupe shows double facet edges; thermal conductivity tester may read as diamond (it is also thermally conductive)
- **Common Treatments:** Coating (to alter color or simulate diamond's appearance)
- **Geographic Origins:** Lab-created only (natural moissanite is microscopic from meteorites)
- **Care Notes:** Excellent durability; similar to diamond in wear. Avoid high heat (may cause surface oxidation above 600°C). Clean normally.

### Cubic Zirconia (CZ)

- **Refractive Index:** 2.15–2.18
- **Birefringence:** None (isotropic)
- **Specific Gravity:** 5.50–6.00 (much heavier than diamond)
- **Mohs Hardness:** 8–8.5
- **Crystal System:** Cubic
- **Optic Character:** Isotropic
- **Optic Sign:** N/A
- **Pleochroism:** None
- **UV Fluorescence LW:** Usually inert; greenish-yellow (some)
- **UV Fluorescence SW:** Usually inert
- **Key Diagnostic Features:** Heavy weight (SG ~5.8 vs diamond 3.52), very clean (no inclusions typically), gas bubbles (inclusions), curved growth lines (rare), lower dispersion than moissanite (0.058–0.066), facet junction sharp but less crisp than diamond, \"greasy\" luster
- **Synthetic Detection:** Obvious by weight — CZ is nearly 2x heavier than diamond
- **Common Treatments:** Coating (to simulate color-change, or to match diamond color)
- **Geographic Origins:** Lab-created (sky blue, pink, yellow, orange, red, colorless produced by dopants)
- **Care Notes:** Good durability; may get scratched over time (hardness 8–8.5). Check for abraded facet edges with wear.

### YAG (Yttrium Aluminum Garnet)

- **Refractive Index:** 1.833
- **Birefringence:** None (isotropic)
- **Specific Gravity:** 4.55–4.58
- **Mohs Hardness:** 8.5
- **Crystal System:** Cubic
- **Optic Character:** Isotropic
- **Pleochroism:** None
- **Key Diagnostic Features:** Colorless YAG: diamond simulant (used 1960s–70s), no double refraction, lower dispersion (0.028) than diamond (0.044), no inclusions usually, slightly \"glassy\" appearance; pink, green, blue variants from dopants
- **Geographic Origins:** Lab-created; also found as natural but rare and small
- **Care Notes:** Durable; can be repolished if scratched.

### GGG (Gadolinium Gallium Garnet)

- **Refractive Index:** 1.970–2.040
- **Birefringence:** None (isotropic)
- **Specific Gravity:** 7.05 (very heavy)
- **Mohs Hardness:** 6.5–7
- **Crystal System:** Cubic
- **Optic Character:** Isotropic
- **Key Diagnostic Features:** Extremely heavy (SG 7.05), high RI, brownish-yellow tint (uncoated), coated to look like diamond, dispersion 0.038, \"orange-peel\" surface, gas bubbles, metallic inclusions
- **Geographic Origins:** Lab-created only
- **Care Notes:** Softer than CZ or diamond; facet edges abrade easily.

### Synthetic Rutile (Titania)

- **Refractive Index:** 2.616–2.903
- **Birefringence:** 0.287 (extremely high)
- **Specific Gravity:** 4.25
- **Mohs Hardness:** 6–6.5
- **Crystal System:** Tetragonal
- **Optic Character:** Uniaxial
- **Optic Sign:** Positive (+)
- **Key Diagnostic Features:** Extreme double refraction (doubling of facets visible to naked eye), excessive dispersion (0.280 — fire exceeding diamond), yellowish tint (as-grown), often deep blue or green after treatment
- **Geographic Origins:** Lab-created
- **Care Notes:** Soft for gem use; scratches easily; fire and doubling are distinctive.

### Strontium Titanate

- **Refractive Index:** 2.409
- **Birefringence:** None (isotropic)
- **Specific Gravity:** 5.13
- **Mohs Hardness:** 5–6
- **Crystal System:** Cubic
- **Optic Character:** Isotropic
- **Key Diagnostic Features:** High dispersion (0.190 — brilliant fire), heavy SG (5.13), no double refraction, gas bubbles (inclusions), curved growth lines, \"orange-peel\" surface from wear, very soft (facets abrade easily), yellowish cast
- **Geographic Origins:** Lab-created (Verneuil method); no natural material
- **Care Notes:** Very soft; scratches and abrades quickly, not suitable for daily-wear jewelry.

---

## 1.12 Rare & Lesser-Known Species

### Benitoite

- **Refractive Index:** 1.757–1.804
- **Birefringence:** 0.047
- **Specific Gravity:** 3.67
- **Mohs Hardness:** 6.5
- **Crystal System:** Hexagonal
- **Optic Character:** Uniaxial
- **Optic Sign:** Positive (+)
- **Pleochroism:** Blue / colorless (strong)
- **UV Fluorescence LW:** Bright blue (strong)
- **UV Fluorescence SW:** Bright blue (strong)
- **Key Diagnostic Features:** High dispersion (0.046), vivid blue color, strong blue fluorescence, very high birefringence, brittle, associated with natrolite and joaquinite in host rock
- **Geographic Origins:** USA (San Benito County, California — only commercial source), Japan (rare)
- **Care Notes:** Fragile (6.5 hardness); use protective settings. Clean with mild soap and water. Rare and valuable.

### Tanzanite (Zoisite)

- **Refractive Index:** 1.685–1.707
- **Birefringence:** 0.009
- **Specific Gravity:** 3.35
- **Mohs Hardness:** 6.5
- **Crystal System:** Orthorhombic
- **Optic Character:** Biaxial
- **Optic Sign:** Positive (+)
- **Pleochroism:** Strong trichroic: blue / violet / red (or brownish)
- **UV Fluorescence LW:** Inert
- **UV Fluorescence SW:** Inert
- **Key Diagnostic Features:** Strong trichroism (three colors visible in different crystal orientations), blue-violet color from vanadium, color change (blue to violet under different light), low hardness (6.5), usually heat-treated to remove brown
- **Synthetic Detection:** No commercially viable synthetic exists; CZ and synthetic forsterite are simulants
- **Common Treatments:** Heat (380–500°C to remove brown component, producing blue-violet) — nearly universal
- **Geographic Origins:** Tanzania (Merelani Hills, Simanjiro, Arusha region — the only known source)
- **Care Notes:** Fragile; avoid ultrasonic, steam, and rapid temperature changes. Clean with mild soap and water. Brittle along cleavage, protective settings recommended.

### Spodumene — Kunzite

- **Refractive Index:** 1.660–1.676
- **Birefringence:** 0.015
- **Specific Gravity:** 3.18
- **Mohs Hardness:** 7
- **Crystal System:** Monoclinic
- **Optic Character:** Biaxial
- **Optic Sign:** Positive (+)
- **Pleochroism:** Pink / purple / colorless (strong trichroic)
- **UV Fluorescence LW:** Moderate pinkish-orange (Mn-activated)
- **UV Fluorescence SW:** Moderate to strong pinkish-orange
- **Key Diagnostic Features:** Strong pleochroism, distinctive pink-violet color from Mn, perfect prismatic cleavage (2 directions), flat facet near cleavage, phosphorescence (some), large crystals common
- **Synthetic Detection:** None known
- **Common Treatments:** Irradiation (to produce pink from green or colorless), heat (to reverse irradiation damage), sometimes followed by gentle heat to stabilize
- **Geographic Origins:** Afghanistan (Kunar, Laghman), Pakistan (Nuristan), Brazil (Minas Gerais, Pederneira), USA (California — Pala Chief Mine), Madagascar, Myanmar
- **Care Notes:** Color may fade with prolonged light exposure. Perfect cleavage makes it delicate — avoid mechanical cleaning. Do not use ultrasonic.

### Spodumene — Hiddenite

- **Refractive Index:** 1.660–1.676
- **Birefringence:** 0.015
- **Specific Gravity:** 3.18
- **Mohs Hardness:** 7
- **Crystal System:** Monoclinic
- **Optic Character:** Biaxial
- **Optic Sign:** Positive (+)
- **Pleochroism:** Green / bluish-green / yellow-green (strong trichroic)
- **UV Fluorescence LW:** Moderate to strong pinkish-orange (some)
- **UV Fluorescence SW:** Moderate pinkish-orange
- **Key Diagnostic Features:** Chrome-green color from Cr + V, strong pleochroism, cleavage, can be confused with emerald but has higher RI and distinct pleochroic scheme
- **Geographic Origins:** USA (North Carolina — Hiddenite, Stony Point), Brazil, Afghanistan, Pakistan, Madagascar, Myanmar
- **Care Notes:** Same as kunzite — perfect cleavage, may fade in light.

### Peridot

- **Refractive Index:** 1.654–1.688
- **Birefringence:** 0.036
- **Specific Gravity:** 3.34
- **Mohs Hardness:** 6.5
- **Crystal System:** Orthorhombic
- **Optic Character:** Biaxial
- **Optic Sign:** Positive (+)
- **Pleochroism:** Yellow-green / green (weak to moderate)
- **UV Fluorescence LW:** Inert
- **UV Fluorescence SW:** Inert
- **Key Diagnostic Features:** Characteristic yellowish-green color (olivine), high birefringence (0.036 — doubled facets visible), \"lily pad\" inclusions (disc-shaped stress halos around chromite crystals), conchoidal fracture, no treatment typical
- **Synthetic Detection:** Synthetic peridot exists (rare) — look for curved growth lines, metallic inclusions, bubbles
- **Common Treatments:** None typical (peridot is almost never treated)
- **Geographic Origins:** Myanmar (Mogok and Pyaung-Gaung), Pakistan (Kashmir, Sapat-Kohistan), China (Hebei Province), USA (San Carlos, Arizona, Peridot Mesa), Ethiopia, Norway, Vietnam, Brazil
- **Care Notes:** Fragile (6.5). Avoid ultrasonic and steam. Clean with mild soap and water. Fractures easily due to weak cleavage.

### Andalusite

- **Refractive Index:** 1.629–1.650
- **Birefringence:** 0.010
- **Specific Gravity:** 3.17
- **Mohs Hardness:** 7.5
- **Crystal System:** Orthorhombic
- **Optic Character:** Biaxial
- **Optic Sign:** Negative (−)
- **Pleochroism:** Strong trichroic: brownish-yellow / greenish-brown / reddish-brown (very strong)
- **UV Fluorescence LW:** Inert
- **UV Fluorescence SW:** Inert
- **Key Diagnostic Features:** Very strong pleochroism (visible to naked eye), \"chiastolite\" variety shows carbon cross pattern, no treatment typical, resembles tourmaline but has distinct pleochroic colors
- **Synthetic Detection:** None
- **Common Treatments:** None (no known enhancements)
- **Geographic Origins:** Brazil (Minas Gerais), Sri Lanka, India (Madurai — chiastolite), USA (California), Russia (Urals), Spain (Andalusia), Madagascar, Czech Republic
- **Care Notes:** Durable; fine for jewelry. Chiastolite cut in slabs to show cross pattern.

### Iolite (Cordierite)

- **Refractive Index:** 1.542–1.551
- **Birefringence:** 0.009
- **Specific Gravity:** 2.60
- **Mohs Hardness:** 7
- **Crystal System:** Orthorhombic
- **Optic Character:** Biaxial
- **Optic Sign:** Negative (−)
- **Pleochroism:** Very strong trichroic: pale yellow / blue-violet / dark blue (one of the strongest pleochroic gems)
- **UV Fluorescence LW:** Inert
- **UV Fluorescence SW:** Inert
- **Key Diagnostic Features:** Extremely strong pleochroism (three distinct colors), violet-blue color often compared to tanzanite, low SG (2.60 — noticeably light), no treatment typical, often contains hematite or mica inclusions
- **Synthetic Detection:** None
- **Common Treatments:** None typical
- **Geographic Origins:** India (Orissa, Tamil Nadu), Brazil, Sri Lanka, Madagascar, Tanzania, Myanmar, Finland, Namibia, Canada, Australia
- **Care Notes:** Durable; but cleavage present so avoid impact. Clean with mild soap and water. The \"water sapphire\" of historic texts.

### Apatite

- **Refractive Index:** 1.628–1.649
- **Birefringence:** 0.003 (very low)
- **Specific Gravity:** 3.18
- **Mohs Hardness:** 5
- **Crystal System:** Hexagonal
- **Optic Character:** Uniaxial
- **Optic Sign:** Negative (−)
- **Pleochroism:** Blue: blue / yellow (moderate); Green: green / yellow
- **UV Fluorescence LW:** Variable: yellow to blue to inert
- **UV Fluorescence SW:** Variable
- **Key Diagnostic Features:** Low hardness (5), very low birefringence (0.003), color range (neon blue-green is Paraíba-like), often strongly included, may show cat's eye
- **Synthetic Detection:** Lab-grown blue apatite exists (hydrothermal)
- **Common Treatments:** Heat (to improve color — rare); irradiation (to create blue)
- **Geographic Origins:** Myanmar (Mogok — prized neon blue-green), Brazil (Minas Gerais), Sri Lanka, Madagascar, Mexico (Chihuahua), Canada (Quebec), Russia (Kola Peninsula)
- **Care Notes:** Very soft for jewelry (5). Use protective settings. Avoid ultrasonic, steam, and heat. Clean gently in mild soap and water only.

### Scapolite

- **Refractive Index:** 1.540–1.580 (varies with composition)
- **Birefringence:** 0.006–0.030
- **Specific Gravity:** 2.57–2.73
- **Mohs Hardness:** 5.5–6
- **Crystal System:** Tetragonal
- **Optic Character:** Uniaxial
- **Optic Sign:** Negative (−) (marialite); Positive (+) (meionite)
- **Pleochroism:** Yellow/purple: strong (pinkish-yellow and purple)
- **UV Fluorescence LW:** Yellow to orange (strong — some purple scapolite)
- **UV Fluorescence SW:** Inert to weak
- **Key Diagnostic Features:** Strong pleochroism in purple/pink varieties, yellow fluorescence, low hardness, fibrous or tubular inclusions (cat's eye), can resemble amethyst but with lower hardness
- **Geographic Origins:** Brazil, Madagascar, Myanmar, Tanzania, Kenya, Canada (Ontario), USA (New York)
- **Care Notes:** Soft; avoid mechanical cleaning and heat.

### Diopside — Chrome Diopside

- **Refractive Index:** 1.664–1.695 (Chrome diopside: ~1.675–1.701)
- **Birefringence:** 0.025–0.031
- **Specific Gravity:** 3.22–3.40
- **Mohs Hardness:** 5.5–6
- **Crystal System:** Monoclinic
- **Optic Character:** Biaxial
- **Optic Sign:** Positive (+)
- **Pleochroism:** Green / yellowish-green (moderate)
- **UV Fluorescence LW:** Inert
- **UV Fluorescence SW:** Inert
- **Key Diagnostic Features:** Chrome-green color (Cr-bearing), high birefringence (double facets visible), high SG (3.3+), low hardness, often included with silk or needles, may show cat's eye or asterism
- **Synthetic Detection:** None
- **Common Treatments:** None typical
- **Geographic Origins:** Russia (Siberia — Inagli, Mirny), Finland (Outokumpu), Pakistan, Myanmar, USA (New York, California), Italy, Austria
- **Care Notes:** Soft (5.5–6) — scratches easily. Avoid ultrasonic and steam. Use protective settings. Often set in earrings or pendants, not rings.

### Enstatite

- **Refractive Index:** 1.650–1.670
- **Birefringence:** 0.008–0.010
- **Specific Gravity:** 3.26–3.32
- **Mohs Hardness:** 5.5–6
- **Crystal System:** Orthorhombic
- **Optic Character:** Biaxial
- **Optic Sign:** Positive (+)
- **Pleochroism:** Green / brown (moderate)
- **UV Fluorescence LW:** Inert
- **UV Fluorescence SW:** Inert
- **Key Diagnostic Features:** Often brownish-green to green, may show asterism (star enstatite), bronzy luster from inclusions, associated with mantle peridotite
- **Geographic Origins:** South Africa (Kimberley), Myanmar, Tanzania, Sri Lanka, India, USA (Arizona)
- **Care Notes:** Soft; avoid rough wear.

### Axinite

- **Refractive Index:** 1.656–1.704
- **Birefringence:** 0.010–0.012
- **Specific Gravity:** 3.26–3.36
- **Mohs Hardness:** 6.5–7
- **Crystal System:** Triclinic
- **Optic Character:** Biaxial
- **Optic Sign:** Negative (−)
- **Pleochroism:** Very strong trichroic: brown / greenish-brown / violet-blue (diagnostic)
- **UV Fluorescence LW:** Inert
- **UV Fluorescence SW:** Inert
- **Key Diagnostic Features:** Extremely strong pleochroism (visible by eye), characteristic clove-brown color (frequently), sharp wedge-shaped crystals, high vitreous luster, high dispersion
- **Geographic Origins:** France (Isère — the classic source), Brazil (Minas Gerais), Pakistan, Madagascar, Russia (Urals), USA (California, Nevada), Sri Lanka
- **Care Notes:** Moderate durability; avoid ultrasonic. Distinctive pleochroism is a key ID feature.

### Kyanite

- **Refractive Index:** 1.716–1.731
- **Birefringence:** 0.012–0.017
- **Specific Gravity:** 3.56–3.69
- **Mohs Hardness:** 4.5–5 (parallel to length) / 6.5–7 (perpendicular)
- **Crystal System:** Triclinic
- **Optic Character:** Biaxial
- **Optic Sign:** Negative (−)
- **Pleochroism:** Blue / white or colorless (strong)
- **UV Fluorescence LW:** Inert
- **UV Fluorescence SW:** Inert
- **Key Diagnostic Features:** Anisotropic hardness (hard in one direction, soft in the other), blade-like crystals, perfect cleavage (2 directions), bright blue color, often striated
- **Common Treatments:** Heat and pressure (to improve clarity and color — rare)
- **Geographic Origins:** Brazil, India (parts of the Himalayas), Nepal, Myanmar, Kenya, Tanzania, USA (North Carolina), Austria, Switzerland
- **Care Notes:** Anisotropic hardness makes cutting difficult — avoid mechanical stress and cleaning. Very delicate due to perfect cleavage.

### Sillimanite (Fibrolite)

- **Refractive Index:** 1.654–1.684
- **Birefringence:** 0.015–0.021
- **Specific Gravity:** 3.23–3.27
- **Mohs Hardness:** 6.5–7.5
- **Crystal System:** Orthorhombic
- **Optic Character:** Biaxial
- **Optic Sign:** Positive (+)
- **Pleochroism:** Brownish / bluish (moderate to strong)
- **Key Diagnostic Features:** Fibrous habit (cat's eye common), chatoyancy, brown to violet-blue colors, often with fine parallel fibers
- **Geographic Origins:** India (Sri Lanka? historically), Myanmar, Madagascar, Tanzania, USA (Idaho — fibrolite)
- **Care Notes:** Durable; cat's eye is the most desirable form.

### Sinhalite

- **Refractive Index:** 1.665–1.712
- **Birefringence:** 0.038
- **Specific Gravity:** 3.47–3.50
- **Mohs Hardness:** 6.5–7
- **Crystal System:** Orthorhombic
- **Optic Character:** Biaxial
- **Optic Sign:** Negative (−)
- **Pleochroism:** Greenish-brown / brown (weak to moderate)
- **UV Fluorescence LW:** Inert
- **UV Fluorescence SW:** Inert
- **Key Diagnostic Features:** Brown-green to yellow-brown color, high birefringence (0.038, like peridot), formerly mistaken for brown peridot (different SG — sinhalite 3.48 vs peridot 3.34), no treatment, distinct from peridot by SG and optic sign
- **Geographic Origins:** Sri Lanka (gem gravels), Myanmar, Russia, Tanzania (Tunduru), Madagascar
- **Care Notes:** Moderate durability; often eye-clean, faceted.

### Sphene (Titanite)

- **Refractive Index:** 1.843–2.051
- **Birefringence:** 0.120 (very high — one of the highest)
- **Specific Gravity:** 3.53
- **Mohs Hardness:** 5.5
- **Crystal System:** Monoclinic
- **Optic Character:** Biaxial
- **Optic Sign:** Positive (+)
- **Pleochroism:** Moderate: yellowish / reddish / greenish
- **UV Fluorescence LW:** Inert
- **UV Fluorescence SW:** Inert
- **Key Diagnostic Features:** Extremely high birefringence (0.120 — strongest of well-known gems), exceptionally high dispersion (0.051, greater than diamond), fire exceeds diamond, yellow-green to brownish-green color, \"paper-scratch\" effect from low hardness
- **Common Treatments:** None typical
- **Geographic Origins:** Brazil (Minas Gerais), Pakistan (Kashmir), Myanmar, Madagascar, Sri Lanka, Mexico, Austria (Tyrol), Italy (Benaco), Canada (Ottawa valley)
- **Care Notes:** Very soft for gem use (5.5); scratches and abrades easily. Use as earrings or pendants only. Protective setting essential.

### Euclase

- **Refractive Index:** 1.650–1.671
- **Birefringence:** 0.010–0.020
- **Specific Gravity:** 3.05–3.10
- **Mohs Hardness:** 7.5
- **Crystal System:** Monoclinic
- **Optic Character:** Biaxial
- **Optic Sign:** Positive (+)
- **Pleochroism:** Blue / colorless (weak to moderate)
- **UV Fluorescence LW:** Inert
- **UV Fluorescence SW:** Inert
- **Key Diagnostic Features:** Rare mineral; light blue to colorless, perfect cleavage (one direction), vitreous luster, often mistaken for beryl
- **Geographic Origins:** Brazil (Minas Gerais — Ouro Preto, the main source), Tanzania, Zimbabwe, Russia (Urals)
- **Care Notes:** Perfect cleavage makes it very delicate — handle with extreme care. Not recommended for daily-wear jewelry.

### Phenakite

- **Refractive Index:** 1.650–1.670
- **Birefringence:** 0.016
- **Specific Gravity:** 2.95–2.97
- **Mohs Hardness:** 7.5–8
- **Crystal System:** Trigonal
- **Optic Character:** Uniaxial
- **Optic Sign:** Positive (+)
- **Pleochroism:** None to weak (colorless)
- **UV Fluorescence LW:** Inert
- **UV Fluorescence SW:** Inert
- **Key Diagnostic Features:** Colorless, high hardness, very vitreous luster (brilliant), can be confused with quartz but higher RI (quartz 1.54 vs phenakite 1.65) and harder, often occurs with emerald and chrysoberyl
- **Geographic Origins:** Brazil, Sri Lanka, Russia (Urals), Myanmar, Madagascar, Tanzania, USA (Colorado)
- **Care Notes:** Durable; fine for jewelry but colorless nature means it's a collector gem.

### Danburite

- **Refractive Index:** 1.627–1.643
- **Birefringence:** 0.006–0.008
- **Specific Gravity:** 2.97–3.03
- **Mohs Hardness:** 7
- **Crystal System:** Orthorhombic
- **Optic Character:** Biaxial
- **Optic Sign:** Negative (−)
- **Pleochroism:** Very weak (colorless)
- **UV Fluorescence LW:** Moderate blue (some)
- **UV Fluorescence SW:** Blue to green (some)
- **Key Diagnostic Features:** Colorless, white, or pale yellow; high luster, reminiscent of topaz but lower SG (3.0 vs 3.5), no cleavage, conchoidal fracture
- **Geographic Origins:** Japan (Yakuhodo, Danburu — type locality), Mexico (Charcas), Myanmar, Madagascar, Russia, USA (New York, Connecticut)
- **Care Notes:** Durable; no cleavage is advantageous.

### Hambergite

- **Refractive Index:** 1.554–1.631 (very low birefringence)
- **Birefringence:** 0.003–0.004
- **Specific Gravity:** 2.33–2.37
- **Mohs Hardness:** 7.5
- **Crystal System:** Orthorhombic
- **Optic Character:** Biaxial
- **Optic Sign:** Positive (+)
- **Pleochroism:** Very weak (colorless)
- **Key Diagnostic Features:** Extremely low SG (2.35) for its hardness — feels light; colorless, very bright luster, perfect cleavage (1 direction), very rare
- **Geographic Origins:** Norway (Hamberg — type locality), Madagascar, Brazil, Afghanistan, Pakistan
- **Care Notes:** Perfect cleavage makes it delicate; rare collector gem.

### Grandidierite

- **Refractive Index:** 1.583–1.639
- **Birefringence:** 0.012–0.015
- **Specific Gravity:** 2.97–3.00
- **Mohs Hardness:** 7.5
- **Crystal System:** Orthorhombic
- **Optic Character:** Biaxial
- **Optic Sign:** Negative (−) (usually)
- **Pleochroism:** Strong trichroic: colorless / dark green / dark blue-green (very strong)
- **UV Fluorescence LW:** Inert
- **UV Fluorescence SW:** Inert
- **Key Diagnostic Features:** Extremely rare; greenish-blue to green, strong pleochroism, low SG (3.0), strong double refraction, very rare facet-grade material
- **Geographic Origins:** Madagascar (southern, Andrahomana — type locality), Sri Lanka (trace), Namibia (trace)
- **Care Notes:** Extremely rare and valuable; handle with extreme care. Facet-grade grandidierite is among the rarest gems.

### Jeremejevite

- **Refractive Index:** 1.639–1.647
- **Birefringence:** 0.006–0.008
- **Specific Gravity:** 3.27–3.31
- **Mohs Hardness:** 7.5
- **Crystal System:** Hexagonal
- **Optic Character:** Uniaxial
- **Optic Sign:** Positive (+)
- **Pleochroism:** Pale blue / colorless (weak to moderate)
- **UV Fluorescence LW:** Inert
- **UV Fluorescence SW:** Inert
- **Key Diagnostic Features:** Very rare; pale blue to colorless, prismatic crystals, good hardness, high luster, found in pegmatites
- **Geographic Origins:** Namibia (Cape Cross — type locality), Russia (Siberia), Afghanistan (Badakhshan), Myanmar, Madagascar
- **Care Notes:** Very rare collector gem; handle with care.

### Painite

- **Refractive Index:** 1.787–1.816
- **Birefringence:** 0.030
- **Specific Gravity:** 4.05–4.08
- **Mohs Hardness:** 8
- **Crystal System:** Hexagonal
- **Optic Character:** Uniaxial
- **Optic Sign:** Negative (−)
- **Pleochroism:** Orange-red / brownish-red (strong)
- **UV Fluorescence LW:** Inert
- **UV Fluorescence SW:** Inert
- **Key Diagnostic Features:** Once the rarest gem mineral on Earth; reddish-brown to orange-red color, very high RI (1.80), high SG (4.05), vitreous to subadamantine luster
- **Geographic Origins:** Myanmar (Mogok, Wet Loo — the only source until 2000s), Japan, India (Mumbai)
- **Care Notes:** Extremely rare — now more specimens found but still exceptionally scarce.

### Taaffeite

- **Refractive Index:** 1.717–1.727
- **Birefringence:** 0.004–0.009
- **Specific Gravity:** 3.60–3.61
- **Mohs Hardness:** 8–8.5
- **Crystal System:** Hexagonal
- **Optic Character:** Uniaxial
- **Optic Sign:** Negative (−)
- **Pleochroism:** Weak to moderate (lavender/pink)
- **UV Fluorescence LW:** Weak red or greenish
- **UV Fluorescence SW:** Inert to weak
- **Key Diagnostic Features:** Very rare; pale mauve to pink-lavender color, may be confused with spinel but has birefringence (difference from isotropic spinel), former name \"Taffeite spinel\"
- **Geographic Origins:** Sri Lanka (gem gravels, the primary source), Myanmar, Tanzania, China, Madagascar
- **Care Notes:** Rare; durable enough for jewelry.

### Musgravite

- **Refractive Index:** 1.710–1.720
- **Birefringence:** 0.004–0.006
- **Specific Gravity:** 3.62–3.68
- **Mohs Hardness:** 8–8.5
- **Crystal System:** Hexagonal
- **Optic Character:** Uniaxial
- **Optic Sign:** Negative (−)
- **Pleochroism:** Weak (pale violet-gray to green-gray)
