Repository: hariskhan2010/gemology-assistant

File: docs/gemstone-treatment-detection.md (part 2 of 3)
# Gemstone Treatment Detection Reference
  - Natural untreated diamonds typically show strong birefringence strain patterns ("tatami" or cross-hatched patterns) due to natural plastic deformation.
  - **HPHT-treated diamonds show much weaker strain or no strain (black extinction through the entire stone).**
  - HPHT synthetic diamonds similarly show no strain — this test is a strong indicator but not definitive (some natural diamonds have weak strain).
  - **Caveat:** Type IIa natural diamonds may also show very weak strain, so the polariscope test is screening, not conclusive.
- **UV fluorescence imaging:**
  - Under LWUV (365 nm), HPHT-treated diamonds often show **greenish-yellow fluorescence** — distinct from the typical blue fluorescence of natural diamonds.
  - Not all HPHT-treated diamonds show this, and some natural diamonds can also show greenish fluorescence.
- **Diamond Type by FTIR:**
  - HPHT treatment is most commonly applied to Type IIa diamonds (no measurable nitrogen). Finding a near-colorless Type IIa diamond should raise suspicion.
  - However, natural Type IIa diamonds exist (the Cullinan, Koh-i-Noor, etc.) — a Type IIa classification alone is not diagnostic.

### Definitive Detection Methods

- **DiamondView (UV fluorescence imaging at high magnification):**
  - **THE most reliable method** for detecting HPHT treatment in diamond.
  - **HPHT-treated diamonds** show characteristic geometric growth patterns — octahedral and cubic sector zoning with sharp boundaries between sectors.
  - **Natural diamonds** show irregular, non-geometric growth patterns (e.g., octahedral zoning, irregular patches).
  - **HPHT synthetic diamonds** show even more pronounced geometric patterns (square or octahedral sector zoning, sometimes a cross-shaped pattern).
  - Imaging at various wavelengths (UV, blue, green) provides complementary information.
- **PL spectroscopy (Photoluminescence at liquid nitrogen temperature):**
  - **H3 center (503 nm):** HPHT treatment creates or enhances H3 centers (nitrogen-vacancy pairs). Strong H3 emission with no H4 is consistent with HPHT treatment of Type Ia diamonds.
  - **H4 center (496 nm):** Often present in natural diamonds but may be modified by HPHT.
  - **NV⁰ (575 nm) and NV⁻ (637 nm):** HPHT treatment can anneal irradiation-induced NV centers.
  - **N3 center (415 nm):** May be reduced by HPHT treatment.
  - **GR1 (741 nm):** Absent in HPHT-only treatment (present only if irradiated before HPHT).
- **FTIR spectroscopy:**
  - **Nitrogen aggregation:** HPHT treatment at high temperature can cause nitrogen aggregation states to change. Type IaA (paired N) can convert to Type IaB (aggregated N) — the B' peak at ~1175 cm⁻¹ may be present.
  - In some HPHT treatments, nitrogen aggregation may be incomplete, showing a mix of A and B centers.
  - **Platelet peaks (1360–1370 cm⁻¹):** HPHT treatment can modify or eliminate platelet peaks.
- **UV-Vis spectroscopy:**
  - The "brown color center" in diamond (which HPHT removes) is a broad, featureless absorption increasing toward the UV. After HPHT, this absorption is removed, producing a flatter spectrum.
  - HPHT yellow diamonds show strong N3 (415 nm) and H3 (503 nm) absorption.
- **CL (Cathodoluminescence) imaging:**
  - HPHT-treated diamonds show blue CL (from H3 centers) in cuboid growth sectors.
  - Natural diamonds show more varied CL colors (blue, green, yellow) depending on growth history.

### Detection Difficulty

- HPHT detection is **difficult without advanced instrumentation**. Standard gemological tools (loupe, microscope, refractometer) cannot detect HPHT treatment.
- The polariscope screening test is useful but not conclusive.
- Definitive determination requires either DiamondView imaging or low-temperature PL spectroscopy.
- Some HPHT treatments are designed to be undetectable — e.g., very low-temperature HPHT on Type Ia diamonds may produce subtle changes that are very hard to identify.
- HPHT treatment followed by irradiation can produce complex, layered color origins that require expert interpretation.

---

## 8. Polymer / Resin Impregnation

Polymer impregnation (also called stabilization) involves saturating a porous gemstone with a polymer resin (epoxy, polyester, or acrylic) under vacuum and/or pressure to improve durability, color, and stability. This is a major treatment for porous or friable gem materials.

### Affected Species

- **Turquoise** (most common — epoxy or polyester resin stabilization; MOST turquoise on the market is stabilized)
- **Jadeite** (B-jade — polymer impregnated to fill porous white areas; a controversial treatment that significantly alters the stone)
- **Opal** (matrix opal stabilization — resin impregnation to hold fragile matrix together; sugar-acid treated opal also sometimes receives resin)
- **Lapis Lazuli** (some stabilization with wax or polymer)
- **Malachite** (polymer impregnation to fill fractures and stabilize)
- **Serpentine** (often polymer stabilized)
- **Amazonite** (occasional stabilization)
- **Chrysoprase** (occasional stabilization)
- **Variscite** (often stabilized)

### Visual Detection (Microscope, 10x–45x)

- **UV fluorescence — KEY for B-jade:**
  - **B-jade (polymer-impregnated jadeite):** Strong whitish-yellow, greenish-white, or blue-white fluorescence under LWUV, especially concentrated in the polymer-filled areas. Natural (A-jade) is typically inert or shows very weak fluorescence.
  - **Stabilized turquoise:** Polymer-filled areas fluoresce white, yellowish-white, or blue-white under LWUV. Natural, unstabilized turquoise is usually inert.
- **Luster difference:** Stabilized areas often have a different luster than untreated areas:
  - Polymer-filled areas: Waxy, dull, resinous luster.
  - Natural jadeite surface: Vitreous luster.
  - In B-jade, the surface may appear "plastic-like" or greasy.
- **Magnification — flow patterns and bubbles:**
  - **Flow lines:** The polymer may show flow patterns (striae, swirls) visible under oblique illumination.
  - **Gas bubbles:** Trapped air bubbles in the polymer — round, spherical, varying in size.
  - **Trapped air at surface:** Air may be trapped between the polymer and the stone at surface openings.
- **Surface texture:** B-jade often shows an "orange peel" or "cobblestone" surface texture due to shrinkage of the polymer during curing.
- **Hot point test (rarely used, destructive):** A heated needle applied to a filled area melts the polymer and produces a plastic smell. **Destructive** — use only with permission.
- **Weight difference:** Heavily impregnated stones may have a noticeably lower specific gravity than natural material. For example, B-jade has SG ~3.25–3.34 vs. A-jade SG ~3.30–3.38.

### Advanced Detection

- **FTIR spectroscopy (DEFINITIVE for B-jade):**
  - **B-jade:** Strong, characteristic absorption bands from the polymer in the mid-infrared region:
    - C-H stretching: 2800–3000 cm⁻¹ (multiple sharp peaks: 2870, 2930, 2960 cm⁻¹ for epoxy/polyester)
    - C=O stretching: ~1735 cm⁻¹ (if polyester)
    - C-O-C stretching: ~1250, ~1100 cm⁻¹
    - Aromatic ring vibrations: ~1600, ~1500 cm⁻¹
  - **A-jade (natural, untreated jadeite):** Shows only jadeite silicate peaks (950–1100 cm⁻¹ Si-O stretching, 400–600 cm⁻¹ bending modes) and possible water peaks (~3400 cm⁻¹).
  - The FTIR spectrum of B-jade is so distinctive that it is considered definitive proof.
- **Raman spectroscopy:**
  - Polymer-filled areas show strong fluorescence background with Raman peaks from the polymer.
  - The jadeite Raman peaks (e.g., 377, 432, 698, 1038 cm⁻¹) may be partially obscured by polymer fluorescence.
  - In some cases, the polymer Raman spectrum can identify the specific resin formulation.
- **X-ray CT scanning:** Can map the three-dimensional distribution of polymer within the stone — useful for quantifying the extent of treatment.
- **SEM-EDS:** Backscatter electron imaging shows polymer-filled areas as dark (low atomic number) regions within the brighter jadeite matrix.

### Detection Difficulty

- **Heavily impregnated (B-jade, stabilized turquoise):** Easy to detect with UV fluorescence and FTIR.
- **Light stabilization:** Very difficult — the polymer content may be below the detection threshold of FTIR. UV fluorescence may show subtle or no difference.
- **Surface-only treatment:** Some treatments only apply polymer to the surface layer — detection requires careful FTIR or Raman analysis of the surface.
- **Most turquoise on the market today is stabilized** — disclosure is the norm, but the extent of stabilization varies enormously.

---

## 9. Laser Drilling

Laser drilling is a treatment specific to diamond. A microscopic laser beam creates a tiny tunnel (5–10 μm diameter) from the diamond's surface to a dark inclusion (usually a sulfide or graphite inclusion). The inclusion material is then bleached or removed with acid, and the tunnel may be left open or filled with glass.

### Affected Species

- **Diamond** (exclusively — used to remove or whiten dark inclusions to improve clarity grade)

### Visual Detection (Microscope, 20x–70x)

- **Straight, narrow tunnels:** Characteristic laser drill holes appear as extremely straight, narrow channels reaching from the surface to an inclusion. They are much narrower than natural fractures or cleavages.
- **Surface openings:** The tunnel opening at the surface is typically a tiny, round or oval pit. May be visible at 20–30x as a small indentation or "pinpoint."
- **"Funnel" shape:** The tunnel may be slightly wider near the surface and taper toward the inclusion.
- **Whitened inclusion:** The target inclusion often appears whitened, bleached, or partially removed. A dark sulfide inclusion may appear white/gray after acid treatment.
- **Filled drill holes:** Some laser-drilled diamonds have the drill hole filled with high-RI glass to make the tunnel less visible. Filled drill holes may show:
  - **Flash effect** (like fracture filling) — colored interference colors in the filled tunnel.
  - **Gas bubbles** inside the filled tunnel.
  - **Partial filling** — the tunnel may be only partially filled.
- **Multiple tunnels:** Large diamonds with several dark inclusions may have multiple laser drill holes.
- **Surface residue:** White or yellowish residue may be present at the surface opening from the acid treatment.

### Advanced Detection

- **FTIR microscopy:** Can detect residual glass filler in filled drill holes.
- **Raman microscopy:** Can identify the target inclusion's alteration products (e.g., sulfide converted to sulfate).
- **X-ray micro-CT:** 3D visualization of the drill hole trajectory — definitive.

### Detection Difficulty

- Open, unfilled laser drill holes are **easy to detect** with standard gemological microscopes at 40–70x.
- Filled laser drill holes are **more difficult** — the filler matches the diamond's appearance more closely. Look for subtle flash effects and gas bubbles.
- **KT-450 technology (KM laser drilling):** A more advanced technique that uses a laser to create subsurface fractures around an inclusion without a surface-reaching tunnel. The inclusion is then bleached through the fracture network. **Very difficult to detect** — requires careful microscope examination for unusual fracture patterns.

### Disclosure Requirements

- Laser drilling must be disclosed in most jurisdictions.
- Filled laser drill holes require additional disclosure of the filling material.
- KT-450 treated diamonds are particularly controversial — some laboratories consider them "natural clarity enhanced" while others treat them as laser-drilled.

---

## 10. Bleaching

Bleaching uses chemical agents (hydrogen peroxide, sodium hypochlorite, oxalic acid, etc.) to lighten, whiten, or remove unwanted color from gemstones. It is most commonly applied to porous or organic gem materials.

### Affected Species

- **Pearl** (most common — bleaching to lighten yellow/cream pearls to white; nearly universal for cultured pearls)
- **Coral** (bleaching to produce white or pastel colors)
- **Ivory** (bleaching to whiten)
- **Jadeite** (bleaching of brown/dark areas — sometimes combined with polymer impregnation in B-jade processing)
- **Lapis Lazuli** (bleaching of calcite veins — occasional)
- **Turquoise** (bleaching of dark matrix — occasional)
- **Shell** (bleaching of mother-of-pearl)

### Visual Detection

- **UV fluorescence:** Bleached pearls often show a distinctive **greenish-blue** or **bluish-white** fluorescence under LWUV — distinct from natural pearl fluorescence (typically yellowish-white or blue). The fluorescence is caused by residual bleaching agents.
- **Surface etching:** Strong bleaching can produce microscopic surface etching or "chalky" areas on pearl nacre.
- **Natural color removal:** Bleached pearls lack the subtle body color variations of natural beads. They are often uniformly white with no overtone colors.
- **Concentric ring inspection:** In bleached cultured pearls, the concentric growth rings (visible through the drill hole) may show a lighter overall color than the natural surface color.
- **Crossed polarizers:** Bleaching does not affect the polariscope reaction.

### Advanced Detection

- **X-ray luminescence:** Bleached pearls may show different X-ray fluorescence patterns than unbleached pearls.
- **UV-Vis spectroscopy:** Bleached pearls show reduced or absent natural pigment absorption bands (e.g., the porphyrin bands in natural pink pearls).
- **Raman spectroscopy:** Can detect residual bleaching agents in some cases.
- **Chemical analysis (destructive):** Detection of residual chlorine or other bleaching agents in the stone — destructive, research only.

### Detection Difficulty

- Bleaching is **extremely difficult to detect definitively** in many cases.
- **Pearl bleaching is so universal** that most cultured pearls on the market are bleached to some degree — it is considered an accepted part of pearl processing, not always separately disclosed.
- No single test is definitive — identification relies on the absence of evidence for natural color and knowledge of the typical appearance of the natural material.

---

## 11. Lattice Diffusion (Beryllium Treatment)

Lattice diffusion (often called "beryllium diffusion" or "Be-diffusion" for sapphire) involves diffusing a small element (beryllium) into the corundum crystal lattice at very high temperatures (~1800°C) to produce colors that are stable and distributed throughout the stone — unlike surface diffusion.

### Affected Species

- **Sapphire** (most common — produces yellow, orange, padparadscha, and pink colors)
- **Ruby** (less common — beryllium diffusion to lighten dark ruby or produce orange-red)
- **Spinel** (beryllium diffusion reported but rare)

### The Beryllium Diffusion Process

- Beryllium (Be²⁺) is an extremely small ion that can diffuse rapidly into the corundum lattice at high temperature.
- The source of beryllium can be from the heating environment (e.g., chrysoberyl fragments mixed with the corundum in the crucible) or from direct application of Be compounds.
- High temperature (~1800°C) for extended periods causes Be to penetrate the entire crystal (for small stones) or to form a deep diffusion layer (for larger stones).
- The resulting colors (yellow, orange, pink) are stable and NOT limited to the surface — they are true lattice colors caused by Be interacting with other trace elements (Fe, Cr, Mg).

### Visual Detection (Microscope, 10x–45x)

- **Immersion microscopy:** Unlike surface diffusion, Be-diffused corundum shows color throughout the stone, not just at the surface. However, in larger stones, the Be penetration may be incomplete, showing a "color halo" — the stone is colored near the surface and paler in the center.
- **Abraded facet edges:** Since Be-diffused color extends deeper than surface diffusion, abraded facet edges do not typically show the dramatic "colorless core" seen in surface-diffused stones. However, in stones with incomplete penetration, worn facets may be paler.
- **Color consistency:** Be-diffused stones often have unusually uniform color — lacking the natural color zoning expected in sapphire.
- **"Glow" or fluorescence:** Some Be-diffused yellow sapphires show an unusual greenish-yellow fluorescence under LWUV — not seen in natural yellow sapphire.
- **Girdle examination:** The girdle may show darker color concentration where Be has diffused in more readily.

### Definitive Detection

- **LA-ICP-MS — THE definitive method:**
  - Beryllium is present at detectable levels (typically >1 ppm) in Be-diffused corundum.
  - Natural corundum contains <0.1 ppm Be (below detection limits of LA-ICP-MS).
  - **Depth profiling:** Ablating from surface to interior shows Be concentration that is either:
    - **Uniform** (fully penetrated small stones) — requires comparison with expected natural levels.
    - **Decreasing from surface** (partially penetrated large stones) — diagnostic of diffusion.
  - The combination of elevated Be + elevated Fe + appropriate color is diagnostic.
- **SIMS (Secondary Ion Mass Spectrometry):** Can detect Be at ppb levels and create depth profiles. More sensitive than LA-ICP-MS but less widely available.
- **XRF:** Standard XRF **cannot detect Be** (atomic number 4 — below the detection window of most ED-XRF instruments). Beryllium detection requires specialized XRF with Be window capability or WDXRF.
- **ICP-QMS (solution ICP-MS):** Destructive — requires powdering a sample — but definitive for Be quantification.

### Detection Difficulty

- **Easy:** Be-diffused sapphire with unusual color, abnormally uniform color, and detectable Be by LA-ICP-MS.
- **Difficult:** Stones with natural orange/pink color that also contain trace Be from geological processes. This is rare but has been reported.
- **Very difficult:** Detecting Be-diffusion in a stone that has been subsequently heat-treated again — the diffusion profile may be modified.
- **Screening challenge:** Not all gemological laboratories have LA-ICP-MS. Screening relies on:
  - Unusual color (too "perfect" for natural)
  - Abnormal UV fluorescence
  - Suspiciously uniform color
  - Detection by a reference laboratory

---

## 12. Sugar-Acid Treatment (Opal)

Sugar-acid treatment is a specific treatment for opal (typically Ethiopian or Mexican opal) to darken the body color, making the play-of-color more visible against a darker background.

### Affected Species

- **Opal** (Ethiopian hydrophane opal, Mexican opal, and occasionally Australian opal)

### The Process

1. The opal is soaked in a sugar solution (or honey) for several days.
2. The stone is then heated in concentrated sulfuric acid, which carbonizes the sugar trapped in the opal's pores, leaving black carbon particles throughout the stone.
3. This produces a dark body color (black, dark gray, or dark brown) against which the play-of-color is more dramatic.

### Visual Detection

- **"Lizard skin" texture:** The treated surface often shows a distinctive "lizard skin" or "patchy" texture — irregular dark and light patches visible at 10–20x magnification. This is caused by uneven carbon deposition.
- **Carbon concentration in cracks:** Black carbon clusters along cracks, fissures, and surface pits — visible under magnification.
- **Spotty body color:** The dark body color is often uneven — darker in some areas, lighter in others — unlike natural black opal, which has a uniform body tone.
- **Weight and SG:** Sugar-acid treated opal may have a slightly lower SG than natural material due to the porous structure.
- **UV fluorescence:** The carbon filling often quenches fluorescence — treated opal shows weaker or no fluorescence compared to natural black opal.
- **Acetone test (non-destructive):** Acetone may dissolve some of the carbon/sugar residues, especially if the treatment was recent.
- **Underwater test:** Ethiopian hydrophane opal is naturally porous and water-absorbent. Sugar-acid treated opal may be less absorbent due to carbon filling of pores.
- **Chelsea filter:** Not diagnostic.

### Advanced Detection

- **Raman spectroscopy:** Detects amorphous carbon (broad D and G bands at ~1350 and ~1580 cm⁻¹) in the treated areas. Natural black opal does not contain amorphous carbon.
- **FTIR spectroscopy:** Shows absorption from organic residues (C-H stretching, C=O from oxidized sugars).
- **SEM imaging:** Shows carbon particles filling the pores and cracks.
- **Thermogravimetric analysis (TGA, destructive):** Heating the stone in a controlled atmosphere reveals weight loss from carbon combustion — destructive.

### Detection Difficulty

- Sugar-acid treated opal is generally **moderately easy to detect** with careful microscope examination for the characteristic lizard-skin texture and carbon-filled cracks.
- Well-done treatments on uniform material can be harder — Raman spectroscopy is recommended for confirmation.
- Some "black opal" from Ethiopia is naturally dark (not treated). ED-XRF can show elevated Fe, K, and other elements in natural dark opal — distinguishing it from treated material.

---

## 13. Composite / Assembled Stones

Composite stones (also called assembled stones, doublets, triplets, or false doublets) are constructed from two or more layers of different materials bonded together. The goal is usually to simulate a much more valuable gemstone.

### Types of Composites

| Type | Construction | Common Imitations |
|---|---|---|
| Doublet | Two layers (crown + pavilion) bonded at the girdle | Opal doublet (opal top + black backing), garnet-topped doublet |
| Triplet | Three layers (crown + middle + pavilion) | Opal triplet (quartz top + opal slice + black backing), emerald triplet (quartz + green layer + quartz) |
| Cap doublet | Crown is a thin slice of genuine stone, pavilion is glass or synthetic | Corundum cap + glass pavilion |
| False doublet | Entirely synthetic or imitation materials bonded together | Various |

### Affected "Species" (Simulated)

- **Opal** (opal doublets and triplets — the most common composite; thin slice of precious opal backed by black plastic or potch, often with a quartz cap)
- **Emerald** (emerald triplet — green-dyed layer between two pieces of colorless quartz or synthetic spinel)
- **Ruby, Sapphire** (corundum cap doublet — thin ruby/sapphire crown fused to a glass or synthetic spinel pavilion)
- **Jadeite** (jadeite doublet — thin slice of good quality jade on top of poorer quality base)
- **Diamond** (diamond doublet — thin diamond crown on CZ or synthetic rutile pavilion — RARE)
- **Turquoise** (reconstituted turquoise — crushed turquoise bonded with resin)
- **Lapis Lazuli** (reconstituted lapis bonded with resin)

### Visual Detection (Microscope)

- **Girdle junction — KEY diagnostic:** The bond line between layers is visible at the girdle. Rotate the stone and examine the girdle edge — the junction appears as a straight line or slight discontinuity.
- **Bubbles in adhesive:** Air bubbles trapped in the bonding agent (usually colorless or slightly yellow epoxy) along the join line.
- **Luster/color discontinuity:** The two layers may have different luster or polish quality. Under reflected light, the crown and pavilion may appear different.
- ****Different inclusion populations:**** The crown layer may have natural inclusions while the pavilion has synthetic or glass bubbles — a dead giveaway.
- **UV fluorescence difference:** The two layers may fluoresce differently. For example, a natural diamond crown (blue fluorescence) on a CZ pavilion (inert).
- **Refractometer reading — KEY detection:**
  - **Opal doublet/triplet:** Read through the crown (quartz cap) shows RI ~1.544–1.553 (quartz). Read on the side/pavilion may show different RI.
  - **Emerald triplet:** Crown and pavilion give quartz RI (~1.544–1.553) or synthetic spinel RI (~1.728).
  - **Corundum cap doublet:** Crown gives corundum RI (~1.760–1.768), but pavilion gives glass RI (~1.50–1.70) or synthetic spinel RI.
- **Spectroscope:** The emission/absorption spectrum of the crown and pavilion may differ. An emerald triplet may show a natural emerald spectrum through the crown but nothing through the pavilion.
- **Immersion test:** Immerse in methylene iodide or benzyl benzoate — the different layers become visible as color/relief differences, and the bond line is accentuated.
- **Hot point test (destructive):** The adhesive may soften or melt when heated — rarely used.

### Advanced Detection

- **X-ray radiography:** Different layers have different X-ray opacity, making the junction visible.
- **Micro-CT:** 3D imaging of the internal structure clearly reveals the layers.
- **Raman spectroscopy:** Each layer can be analyzed independently — the opal layer will show an opal spectrum (amorphous silica, broad band at ~450 cm⁻¹) while the quartz cap will show a crystalline quartz spectrum (sharp peaks at 465, 206, 128 cm⁻¹).
- **LA-ICP-MS:** Trace element profiles of each layer confirm the different origins.

### Detection Difficulty

- **Easy:** Well-made doublets/triplets are still detectable by careful girdle examination and RI measurement.
- **Moderate:** Very thin bond lines with well-matched materials may require immersion microscopy.
- **Difficult:** Some modern synthetic composites can be very convincing. Raman spectroscopy of each layer is definitive.

---

## 14. Waxing / Surface Coating (Jadeite, Turquoise)

Waxing involves impregnating or coating a gemstone with wax (natural beeswax, paraffin, or synthetic waxes) to improve luster, fill surface pores, or deepen color. This is different from polymer impregnation (which uses hard, durable resins) — waxing is less permanent.

### Affected Species

- **Jadeite** (traditional waxing — surface coating to enhance luster; often called "A-jade with wax" — accepted when light)
- **Turquoise** (waxing to improve color and luster — common)
- **Lapis Lazuli** (waxing to darken blue color and fill surface pores — very common)
- **Serpentine** (waxing to improve appearance)
- **Variscite** (waxing)

### Visual Detection

- **UV fluorescence:** Wax fluoresces white, yellowish-white, or blue-white under LWUV. Heavily waxed areas fluoresce strongly.
- **Surface feel:** Waxed stones may feel slightly greasy or waxy to the touch — distinct from the "cold" feel of an unwaxed stone.
- **Luster:** Wax imparts a slightly softer, more resinous luster compared to the vitreous luster of a clean-polished surface.
- **Magnification:** Under reflected light at 20–40x, wax may be visible as a thin, slightly uneven coating on the surface with a soft, flowing texture.
- **Scratch test:** A fingernail or soft metal point may leave a mark on a heavily waxed surface (the wax scratches, not the stone).
- **Heat test:** Holding a waxed stone near a heat source (not flame!) may cause the wax to "sweat" or develop surface condensation — but this is subtle.
- **Acetone wipe test:** A cotton swab with acetone may dissolve surface wax. The swab may feel greasy after. Heavily waxed stones may show color pickup if the wax contains dye.

### Advanced Detection

- **FTIR spectroscopy:** Shows C-H stretching peaks (2850, 2920 cm⁻¹) from the wax's hydrocarbon chains. Natural (unwaxed) jadeite shows only silicate peaks.
- **Raman spectroscopy:** Wax produces characteristic C-H stretching and bending peaks, plus a strong fluorescence background.

### Detection Difficulty

- **Easy:** Heavily waxed stones show strong UV fluorescence and visible surface coating.
- **Difficult:** Light waxing (a common and accepted practice for jadeite) may be difficult to detect without surface-sensitive FTIR.
- Many "A-jade" pendants and bangles on the market are lightly waxed — this is generally considered a finishing/polishing step rather than a treatment.

---

## 15. Cavity Filling

Cavity filling involves filling surface-reaching cavities, pits, or holes in a gemstone with a foreign material (glass, resin, wax, or oil) to improve apparent clarity. This overlaps with fracture filling but targets isolated cavities rather than continuous fractures.

### Affected Species

- **Diamond** (cavities filled with glass or resin — less common since fracture filling became dominant)
- **Ruby** (surface pits filled with glass — common alongside glass filling)
- **Sapphire** (similar cavity filling)
- **Emerald** (cavities filled with oil or resin)
- **Tourmaline** (surface cavities filled with resin)
- **Topaz** (surface cavities filled)
- **Garnet** (surface cavities filled)
- **Quartz** (vug and cavity filling)

### Visual Detection (Microscope, 20x–70x)

- **Surface pits with filler:** Under reflected light, filled cavities appear as smooth areas (filler) within rougher natural pits. The filler often has a different luster than the surrounding stone.
- **Flow lines and bubbles:** The filler material may show flow patterns (if it was molten) or trapped gas bubbles (if glass or resin).
- **Color difference:** The filler may be a different color than the host stone:
  - Colorless filler in a colored stone — looks like a "window" into the cavity.
  - Colored filler — used to make the cavity less noticeable.
- **Meniscus at cavity opening:** The filler surface may be concave (suggesting liquid origin) or convex (suggesting overfilling).
- **Partial fill:** Some cavities may be only partially filled, with an empty void visible below the filler surface.
- **UV fluorescence:** Filler may fluoresce differently than the host stone.
- **"Bridging":** In some filled cavities, the filler bridges across the cavity opening, creating a thin film that can be broken easily.

### Advanced Detection

- **XRF:** Identifies filler composition (lead glass, resin, etc.).
- **Raman spectroscopy:** Identifies filler material.
- **Micro-CT:** 3D mapping of the cavity and filler distribution.

---

## Treatment Detection Quick Reference Table

| Treatment | Primary Species | Detection Tool | Key Diagnostic Feature | Reliability | Durability Impact |
|---|---|---|---|---|---|
| **Heat** | Corundum, Tanzanite, Zircon | Microscope, FTIR, Raman | Dissolved silk, discoid halos, loss of 3309 cm⁻¹ FTIR peak | Moderate–High | Usually stable; overheating causes cloudiness |
| **Glass filling** | Ruby, Diamond, Emerald | Microscope (flash effect), XRF, Raman | Flash effect (iridescent colors), Pb/Bi detection by XRF | Very High (if flash present) | **Severe** — thermal shock, ultrasonic, acid damage |
| **Oiling / Resin** | Emerald, Ruby | UV fluorescence, FTIR, Raman | Yellow-green fluorescence in fractures; FTIR C-H peaks | High (heavy oil); Moderate (light oil) | Low–Moderate (oil evaporates; resins stable) |
| **Irradiation** | Topaz, Diamond, Quartz | UV-Vis, PL, EPR | GR1 band (741 nm) in diamond; umbrella effect in topaz; EPR color centers | High (lab); Moderate (visual) | Stable for most; kunzite/maxixe fade |
| **Dyeing** | Jadeite, Pearl, Turquoise | Microscope, Raman, Acetone wipe | Color concentration in fractures; dye pickup on swab | High | Variable — some dyes fade in UV |
| **Surface diffusion** | Sapphire, Ruby | Immersion microscope, LA-ICP-MS | Color at surface only; color pooling in scratches | High | Moderate — wears with repolishing |
| **Coating** | Tanzanite, Topaz, CZ | Reflected light microscope, scratch test | Worn coating at facet edges; interference films | High | Low — wears quickly in jewelry |
| **HPHT (diamond)** | Diamond | DiamondView, PL, polariscope | Geometric growth patterns; weak strain; H3/H4 PL centers | Very High (DiamondView) | None — stone is stable |
| **Polymer impreg.** | Turquoise, Jadeite | UV fluorescence, FTIR, Raman | White UV fluorescence; C-H peaks in FTIR | Very High | High — polymer is stable but can yellow |
| **Laser drilling** | Diamond | Microscope, Micro-CT | Straight surface-to-inclusion tunnels; filled tunnels show flash | Very High | Moderate — tunnel may fill with dirt |
| **Bleaching** | Pearl, Coral | UV fluorescence, UV-Vis | Greenish-blue fluorescence in pearls; reduced pigment bands | Low–Moderate | None |
| **Be diffusion** | Sapphire | LA-ICP-MS (Be detection) | Be >1 ppm in corundum; uniform color | Very High (LA-ICP-MS) | None — color is in lattice |
| **Sugar-acid (opal)** | Opal | Microscope, Raman | Lizard-skin texture; amorphous C Raman bands | High | Low — stable if not re-exposed to water |
| **Composite** | Opal, Emerald, Ruby | RI (two readings), immersion, X-ray | Bond line at girdle; two different RI readings | Very High | Moderate — bond may fail with heat |
| **Waxing** | Jadeite, Lapis | UV fluorescence, FTIR | White UV fluorescence; C-H peaks in FTIR | Moderate | Low — wax wears off over time |
| **Cavity filling** | Diamond, Ruby | Microscope, XRF, Raman | Filled pits with different luster; bubbles in filler | High | Low–Moderate — filler may fall out |

---

## Treatment Detection by Species (Cross-Reference)

### Ruby (Corundum)

| Treatment | Detection Method | Key Signs | Lab Confirmation |
|---|---|---|---|
| **Heat** | Microscope, FTIR | Dissolved silk, discoid halos, loss of 3309 cm⁻¹ peak | FTIR, Raman of inclusions |
| **Glass filling** | Microscope (flash effect), XRF | Electric blue/orange flashes in fractures; Pb detection by XRF | ED-XRF, Raman of glass |
| **Oiling** | UV microscope | Yellow-green fluorescence in fractures | FTIR |
| **Surface diffusion (Cr)** | Immersion microscope | Color at surface only — "skin" of red | LA-ICP-MS depth profile |
| **Beryllium diffusion** | LA-ICP-MS | Be detection; may lighten dark material | LA-ICP-MS only |
| **Fracture filling (non-glass)** | Microscope | Lower RI filler; bubbles | Raman |
| **Dyeing** | Microscope, acetone | Color in fractures; dye pickup | Raman |
| **Cavity filling** | Microscope, XRF | Filled pits with glassy luster | XRF for Pb |

**Detection priority for ruby:** UV fluorescence (for oil) → Microscope with fiber-optic for flash effect (glass filling) → Immersion for diffusion → FTIR for heat → LA-ICP-MS for Be if color is suspiciously uniform.

### Sapphire (Corundum)

| Treatment | Detection Method | Key Signs | Lab Confirmation |
|---|---|---|---|
| **Heat** | Microscope, FTIR | Diffused color zoning; healed inclusions; 3309 cm⁻¹ loss | FTIR, Raman of inclusions |
| **Surface diffusion (Fe, Ti, Cr)** | Immersion microscope | Color at facet junctions only; color in scratches | LA-ICP-MS depth profile |
| **Beryllium diffusion** | LA-ICP-MS | Be >1 ppm; uniform color; elevated Fe + Be | LA-ICP-MS only |
| **Lattice diffusion (Ti for asterism)** | Immersion microscope | Enhanced star — color/silk only near surface | LA-ICP-MS |
| **Glass filling** | Microscope (flash effect) | Flash effect in fractures (rare in sapphire) | ED-XRF |
| **Coating** | Reflected light microscope | Worn coating at facet edges | Raman, ED-XRF |
| **Irradiation** | UV-Vis | Rare — usually not done on sapphire | EPR |

**Detection priority for sapphire:** Color + immersion (diffusion screening) → Microscope for heat → LA-ICP-MS for Be or depth profiling → FTIR for heat confirmation.

### Emerald (Beryl)

| Treatment | Detection Method | Key Signs | Lab Confirmation |
|---|---|---|---|
| **Oiling** | UV fluorescence, FTIR | Yellow-green fluorescence in fractures; FTIR C-H peaks | FTIR (definitive for resin type) |
| **Polymer impregnation** | UV fluorescence, FTIR | Bright white UV fluorescence; FTIR polymer peaks | FTIR (definitive) |
| **Dyeing** | Microscope, acetone | Green dye in fractures; dye pickup | Raman |
| **Fracture filling** | Microscope, XRF | Flash effect (rare); filler detection | XRF, Raman |
| **Composite (triplet)** | RI, immersion | Two RI readings; bond line at girdle | Raman of each layer |
| **Glass filling** | Microscope, XRF | Glassy filler; Pb detection | ED-XRF |

**Detection priority for emerald:** UV fluorescence (oil/resin screening) → Microscope (dye, fracture fill) → FTIR (definitive for resin type) → RI (composite screening).

### Diamond

| Treatment | Detection Method | Key Signs | Lab Confirmation |
|---|---|---|---|
| **HPHT** | DiamondView, PL, polariscope | Geometric growth patterns; weak strain; H3/H4 centers | DiamondView, PL at LN₂ temp |
| **Irradiation** | UV-Vis, PL, EPR | GR1 band (741 nm); NV centers; modified color | PL spectroscopy |
| **HPHT + Irradiation** | PL, DiamondView | Complex color center distribution | PL mapping |
| **Laser drilling** | Microscope | Straight tunnels to inclusions; filled tunnels with flash | Micro-CT |
| **Fracture filling (glass)** | Microscope (flash effect) | Colored flashes in fractures | ED-XRF for Pb |
| **Coating** | Reflected light, scratch | Thin-film interference; worn edges | ED-XRF for Ti, Si |
| **Cavity filling** | Microscope, XRF | Filled pits; different luster | XRF, Raman |

**Detection priority for diamond:** Polariscope strain screening → FTIR for type → DiamondView (if available) → PL spectroscopy for color centers → UV-Vis for GR1.

### Tanzanite (Zoisite)

| Treatment | Detection Method | Key Signs | Lab Confirmation |
|---|---|---|---|
| **Heat** | None (assumed) | Nearly all tanzanite is heat-treated — brown → blue | None needed — accepted trade practice |
| **Coating** | Reflected light microscope | Blue coating worn at facet edges; scratches reveal pale interior | Raman, ED-XRF |
| **Composite** | RI, immersion | Bond line; two RI readings | Raman |

**Note:** Tanzanite is virtually always heat-treated. The treatment is so universal that unheated (brown) tanzanite is the exception and is explicitly marketed as "unheated." Coating detection is the main practical concern — coated tanzanite often looks unnaturally dark blue.

### Pearl

| Treatment | Detection Method | Key Signs | Lab Confirmation |
|---|---|---|---|
| **Bleaching** | UV fluorescence, UV-Vis | Greenish-blue fluorescence; reduced pigment bands | UV-Vis |
| **Dyeing** | Microscope, drill hole | Color concentration in drill hole and surface blemishes | Raman |
| **Irradiation** | EPR, UV-Vis | Gray/silver body color; EPR-active color centers | EPR |
| **Coating** | Reflected light, luster | Surface film; luster difference; peeling | SEM-EDS |
| **Beading (cultured vs. natural)** | X-radiography, endoscopy | Bead nucleus visible in X-ray; drill hole shows nacre thickness | X-ray imaging |

### Jadeite

| Treatment | Detection Method | Key Signs | Lab Confirmation |
|---|---|---|---|
| **Polymer impregnation (B-jade)** | FTIR, UV fluorescence | White UV fluorescence; FTIR C-H peaks at 2800–3000 cm⁻¹ | FTIR (definitive) |
| **Dyeing** | Microscope, Raman | Color in fractures; orange UV fluorescence (lavender) | Raman |
| **Bleaching** | FTIR, UV fluorescence | Combined with polymer impregnation in B-jade processing | FTIR |
| **Waxing** | UV fluorescence, FTIR | White UV fluorescence; C-H peaks (wax vs. polymer distinguishable) | FTIR |
| **Composite (doublet)** | RI, immersion | Bond line; two readings | Raman |

### Turquoise

| Treatment | Detection Method | Key Signs | Lab Confirmation |
|---|---|---|---|
| **Polymer stabilization** | UV fluorescence, FTIR | White/blue-white UV fluorescence; FTIR C-H peaks | FTIR |
| **Dyeing** | Microscope, acetone | Color in fractures; dye pickup | Raman |
| **Waxing** | UV fluorescence, hot point | White UV; wax feel; melts with heat | FTIR |
| **Composite (reconstituted)** | Microscope, hot point | Crushed fragments bonded with resin; plastic smell | Raman |
| **Chalked (Howlite imitation)** | RI, SG | Howlite has SG ~2.5–2.6, RI ~1.586; turquoise has SG ~2.6–2.9, RI ~1.61–1.65 | XRF (Ca, B in howlite vs. Cu, Al, P in turquoise) |

---

## Instrument-Specific Detection Protocols

### Microscope (70x, darkfield + fiber-optic)

**Screening checklist — examine systematically:**

1. **Darkfield illumination** (40x): Note inclusion types, sizes, distribution, phases (solid, liquid, gas).
2. **Fiber-optic overhead** (20x): Scan for flash effects in fractures (rotate stone slowly).
