Repository: hariskhan2010/gemology-assistant

File: docs/synthetic-gemstone-identification.md (part 2 of 3)
# Synthetic Gemstone Identification Guide
- A temperature gradient is maintained: the nutrient dissolves in the hotter zone and redeposits on seed crystals in the cooler zone
- Growth proceeds over days to months, depending on the material and desired crystal size
- Seed plates (thin slices of natural or synthetic material) are used to nucleate and orient the growth
- The resulting crystal "caps" the seed plate, growing outward on both sides

Key characteristics:
- Growth temperature: 300–800°C (lower than melt or flux methods)
- Growth pressure: 500–3000 atmospheres
- Growth rate: Very slow — 0.1–1 mm per day (emerald), or up to several mm per day (quartz)
- Solvent: Water with mineralizers (alkaline for quartz, acidic/slightly basic for emerald)
- Seed: Almost always present, though often cut away in faceted stones
- Crystal quality: Very high — closely approaches natural perfection

Hydrothermal growth produces the hardest-to-identify synthetics because the water-based environment closely mimics nature, and the growth rate is slow enough to produce well-ordered crystals with natural-looking inclusions.

### General Identification

**Seed plate** — The single most diagnostic feature if visible. The seed plate is a thin (~0.5–1 mm) slice of natural or synthetic material on which the synthetic crystal grew. Under magnification:
- Appears as a flat, planar feature crossing the crystal
- Often has particles, veils, or dust-like material on its surface (the "seed plane")
- May show faint parallel lines or scratches from the seed's preparation
- In faceted stones, the cutter may have positioned the table to hide or remove the seed, but remnants are often visible near the girdle or as a faint plane in immersion
- The seed plate may be visible as a color difference (the seed may have a slightly different color or clarity than the overgrowth)

**Chevron graining** — V-shaped or chevron-shaped growth banding, most characteristic of hydrothermal emerald but also seen in other beryl varieties. The chevron pattern reflects growth on the two sides of a seed plate, with growth fronts meeting at an angle. Under darkfield or immersion:
- Appears as alternating light and dark V-shaped bands
- The bands are typically parallel to each other across the stone
- They are most visible near the seed plate and diminish toward the outer edges
- Chevron graining in emerald is pathognomonic for hydrothermal synthesis

**Nailhead spicules** — Characteristic of hydrothermal emerald. These are elongated, two-phase (liquid + gas) or three-phase inclusions that have a nail-like shape — a thin "shaft" with a flattened "head" at one or both ends. They form along growth horizons and are oriented parallel to the seed plate. Not seen in any natural emerald.

**Unusual mineral inclusions** — Hydrothermal growth from a water-based solution can produce inclusion minerals that are not found in natural gemstones of the same species. For example:
- Phenakite (Be₂SiO₄) in hydrothermal emerald — a byproduct of the growth chemistry
- Acmite (aegerine, NaFeSi₂O₆) needles in some hydrothermal emeralds
- Wollastonite in some hydrothermal corundum
- These "synthetic mineral" inclusions are characteristic of the specific chemistry of hydrothermal growth

**Weak or no twinning** — For materials that are naturally twinned, the absence of twinning is a strong indicator of synthesis. The classic example is quartz: natural amethyst almost always shows polysynthetic Brazil-law twinning (visible under crossed polarizers as alternating light and dark bands), while hydrothermal amethyst typically lacks this twinning entirely.

**FTIR spectroscopy** — Unlike flux and melt methods (which are "dry" and produce crystals with no water/OH), hydrothermal crystals contain water and OH because they grow from an aqueous solution. For emerald, hydrothermal growth produces water in the beryl channels — so the FTIR shows water peaks (making FTIR useless for distinguishing hydrothermal from natural emerald, unlike the definitive FTIR test for flux emerald). For corundum, however, the presence of water is diagnostic: natural corundum does not incorporate water, but hydrothermal corundum does.

**Trace elements** — Because the growth medium is purified chemicals, the trace element profile of hydrothermal synthetics differs from natural material. Hydrothermal gems are typically much purer (fewer trace elements) than their natural counterparts, and the ratios of elements (Ga, Fe, Ti, V, Mg) are different. LA-ICP-MS is often the only definitive test.

### Emerald (Hydrothermal)

- **Chevron graining**: The single most recognizable feature. Under darkfield or fiber-optic illumination, look for alternating light and dark V-shaped bands. The apex of the V points toward the seed plate. The bands are typically fine, closely spaced, and parallel across the stone. Chevron graining is diagnostic — no natural emerald shows this pattern.
- **Nailhead spicules**: Elongated, nail-shaped two-phase or three-phase inclusions. The "head" is a small cavity (often filled with liquid and an air bubble), and the "shaft" is a thin, elongated tube extending from it. They are oriented parallel to the seed plate. These are highly diagnostic for hydrothermal emerald.
- **Phenakite crystals**: Phenakite (Be₂SiO₄) is a common byproduct of hydrothermal emerald synthesis. It forms as small, colorless, transparent crystals with a steep pyramidal or tabular habit. Under magnification, phenakite inclusions look like tiny glassy crystals. They are not found in natural emerald.
- **Two-phase inclusions**: Many small, two-phase (liquid + gas) inclusions distributed along growth bands. Natural emerald also has two-phase inclusions, but the hydrothermal ones tend to be smaller, more numerous, and more uniformly distributed.
- **Three-phase inclusions**: Rare in hydrothermal emerald (unlike Colombian natural emerald). The presence of three-phase inclusions suggests natural origin, but their absence is not definitive.
- **Color zoning**: Angular, zigzag, or chevron-shaped color zoning. Natural emerald typically has subtle, diffuse color zoning (or none), whereas hydrothermal emerald often has sharp, well-defined color banding in angular patterns.
- **FTIR**: Shows water peaks (because hydrothermal growth is water-based). This means FTIR cannot distinguish hydrothermal emerald from natural emerald. This is the critical limitation: FTIR distinguishes flux emerald from natural, but not hydrothermal from natural.
- **Trace element analysis**: The definitive test. Hydrothermal emerald has a distinct trace element profile:
  - Lower total alkali content (Na, K, Li) than natural emerald
  - Different Cr/V ratios
  - Lower Fe content
  - Higher purity in general
  - LA-ICP-MS can identify the growth method with high confidence
- **RI**: Hydrothermal emerald has a refractive index closer to natural emerald than flux does:
  - Hydrothermal: ω = 1.570–1.578, ε = 1.564–1.572
  - Natural: ω = 1.577–1.583, ε = 1.571–1.577
  - The overlap is significant — RI is not definitive for hydrothermal vs. natural
- **SG**: Hydrothermal: 2.67–2.71 (overlaps with natural 2.69–2.75)
- **Color**: Excellent — deep green comparable to fine Colombian or Zambian emerald. Chromium + vanadium doping produces a rich, vivid green.
- **Trade names**: Biron emerald, Linde emerald (hydrothermal), Novick emerald, Tairus emerald, Regal emerald, Western side emerald. Lechleitner emerald (early hydrothermal — actually a thin layer of hydrothermal emerald on faceted natural beryl).
- **Detection checklist**: (1) Chevron graining? → Hydrothermal synthetic. (2) Nailhead spicules? → Hydrothermal synthetic. (3) Phenakite inclusions? → Hydrothermal synthetic. (4) No three-phase inclusions? → Suspicious for natural. (5) FTIR with water peaks? → Does not distinguish hydrothermal from natural. (6) Trace elements? → Definitive if available.

### Quartz (Hydrothermal) — The Most Challenging Natural/Synthetic ID Problem

**Why it is the hardest**: Hydrothermal quartz synthesis produces crystals that are chemically, structurally, and physically nearly identical to natural quartz. Quartz is composed of pure SiO₂, and the hydrothermal growth process uses water-based solutions — just like natural quartz formation. This means:
- The growth medium is the same (aqueous solution)
- The temperature and pressure ranges overlap with natural conditions
- The crystal structure is identical
- Water/OH absorption in FTIR is present in both natural and synthetic

The combination of chemical purity and hydrothermal growth means that separating natural from synthetic quartz is arguably the single most difficult problem in gemological identification.

**Growth description**: Quartz is grown hydrothermally on an industrial scale — billions of carats annually — primarily for electronics (oscillators, filters) and optics. Gem-quality material is a byproduct. The typical growth uses:
- Natural quartz as nutrient (crushed natural quartz or synthetic silica)
- Alkaline mineralizer (NaOH or Na₂CO₃ solution)
- Seed plates cut parallel to the basal plane (c-axis), or at various orientations for specific color effects
- Temperature: 350–400°C, pressure: 1000–1500 atm
- Growth rate: 0.5–3 mm per day (fast for hydrothermal)
- Crystal size: Very large — boules up to 10 kg are common

**Identification features**:

- **Seed plate**: If visible, the seed plate is a flat plane with particles, dust, or veils. The seed is typically a thin slice of natural quartz and may show natural inclusions that the overgrowth lacks. However, in faceted stones, the cutter usually positions the cut to remove the seed, so it may not be visible.

- **Chevron graining**: Rare in hydrothermal quartz, but can appear if growth conditions fluctuated. The chevron pattern is much less common than in emerald.

- **Very clean, very clear — suspiciously perfect**: Hydrothermal quartz is typically completely free of inclusions. Natural quartz often contains:
  - Fluid inclusions (liquid + gas)
  - Negative crystals (small crystal-shaped cavities)
  - Mineral inclusions (rutile needles in rutilated quartz, tourmaline, etc.)
  - Growth tubes
  - Crack-like "fingerprints" (healed fractures)
  - A completely clean, perfectly clear piece of quartz larger than a few carats is statistically unlikely in nature and should raise suspicion.

- **No twinning**: This is the single most useful diagnostic feature. Natural amethyst almost **always** exhibits Brazil-law twinning — polysynthetic twinning on a microscopic scale. Under crossed polarizers, natural amethyst shows a characteristic "tartan" or "patchwork" extinction pattern due to the alternating twin domains. Hydrothermal amethyst typically has no twinning and shows clean, uniform extinction. The presence of Brazil-law twinning strongly supports natural origin; its absence, combined with other features, supports synthetic origin. **Warning**: Some hydrothermal amethyst can be intentionally twinned by using a twinned seed, but this is uncommon.

- **FTIR spectroscopy**: Both natural and hydrothermal quartz show water/OH absorption bands:
  - Natural quartz: Broad OH absorption band around 3400 cm⁻¹, plus sharp peaks at 3585 and 3484 cm⁻¹ (related to Al-related defects)
  - Hydrothermal quartz: Similar broad OH band at 3400 cm⁻¹, but the sharp peaks may be absent or different
  - The FTIR differences are subtle and not reliable for definitive identification

- **Color origin**: Natural amethyst's purple color is caused by irradiation-induced color centers involving Fe³⁺ and Al impurities. The color is typically uneven, zoned, and variable. Hydrothermal amethyst is colored by controlled iron doping and irradiation, and the color tends to be more even and consistent. Natural citrine (yellow quartz) is rare; most commercial citrine is heat-treated amethyst (which can be natural or synthetic). Hydrothermal citrine is also produced.

- **Trace element chemistry**: Natural quartz contains trace amounts of Al, Ga, Ge, Li, Na, and K (typically tens to hundreds of ppm). Hydrothermal quartz is much purer — Al and Li levels are orders of magnitude lower. LA-ICP-MS trace element analysis:
  - Natural quartz: Al ~100–1000 ppm, Li ~1–50 ppm, Ga ~0.1–5 ppm
  - Hydrothermal quartz: Al <10–50 ppm, Li <0.1–1 ppm, Ga <0.1 ppm
  - This is the most definitive test

- **UV fluorescence**: Not helpful. Both natural and hydrothermal quartz are typically inert or show weak bluish-white fluorescence.

- **Gamma spectroscopy**: Natural quartz may show weak natural radioactivity from trace U/Th decay chains; synthetic quartz is completely free of radioactivity. This is a specialized test.

- **Market reality**: Most "amethyst" and "citrine" sold today is hydrothermal synthetic, often sold without disclosure. The price difference is small (both are inexpensive), so disclosure is less common than for expensive stones. The primary gemological concern is in the higher-end market where natural origin is claimed for value.

- **Detection difficulty**: Very hard to impossible without a seed plate, twinning observation, or trace element analysis.

### Corundum (Hydrothermal)

- **Growth features**: Hydrothermal corundum (ruby and sapphire) grows on a seed plate, typically a thin slice of natural or synthetic corundum. The seed is often visible as a flat plane with particles.
- **Color zoning**: Patchy, uneven, or irregular color distribution. The color in hydrothermal corundum tends to concentrate in irregular patches and bands that look different from the angular, crystalline zoning of natural corundum or the even color of melt-method synthetics.
- **Inclusions**: Cloudy, veil-like inclusions composed of fine particles. These are likely hydrous aluminum oxide phases or other growth byproducts. They differ from natural inclusions (silk, mineral crystals) and from flux residues.
- **FTIR spectroscopy**: This is a critical test. Natural corundum (Al₂O₃) in its pure form does not contain water in its crystal structure. However, hydrothermal corundum is grown from a water-based solution, and OH⁻ ions can substitute for O²⁻ in the lattice (charge-compensated by Mg²⁺ or other divalent cations). This produces:
  - A broad OH absorption band centered at approximately 3309 cm⁻¹ in natural corundum (from trace hydrous minerals, not from structural OH in the corundum itself)
  - Hydrothermal corundum shows a **different** OH pattern — a broad band at ~3300 cm⁻¹ with shoulders at 3100 and 3450 cm⁻¹
  - The exact band positions vary with growth conditions
  - The presence of strong OH absorption in a corundum that otherwise looks clean is suspicious
  - However, some natural corundum (especially heat-treated) can also show OH bands, so this must be interpreted carefully
- **Trace elements**: The definitive test. Hydrothermal corundum has:
  - Lower total trace element content
  - Different Ga/Mg/Fe ratios
  - No titanium (or very low Ti) in ruby
  - LA-ICP-MS can separate hydrothermal from natural with high confidence
- **Detection difficulty**: Very hard. Hydrothermal corundum is among the most convincing synthetics on the market. It requires combination microscopy (seed plate search), FTIR, and ideally trace element analysis.

### Beryl Varieties (Hydrothermal)

- **Aquamarine (blue beryl)**: Hydrothermal aquamarine is produced using iron doping. It typically shows chevron graining (though less prominent than in emerald) and occasional nailhead spicules. The color is a clean, even blue — often more uniform than natural aquamarine. FTIR shows water peaks (as it is beryl containing channel water). Trace element analysis shows higher purity and different Fe/alkali ratios.
- **Morganite (pink beryl)**: Hydrothermal morganite is manganese-doped. It typically has a very even, clean pink color. It shows similar growth features to other hydrothermal beryls (chevron graining, nailhead spicules). Natural morganite is faceted from large, often included rough — a clean, perfect morganite is suspicious.
- **Heliodor (yellow beryl)**: Produced by iron doping or irradiation. Usually shows the same growth features. Note: Most heliodor on the market is natural, but hydrothermal heliodor is increasingly common.
- **Goshenite (colorless beryl)**: Produced hydrothermally but less common. The absence of channel-water-related inclusions and the presence of growth features are the main clues.
- **General detection**: For all hydrothermal beryl varieties:
  1. Check for chevron graining (immersion, darkfield)
  2. Look for nailhead spicules
  3. Examine for seed plate remnants
  4. FTIR: Shows water peaks — does NOT distinguish from natural
  5. Trace elements: Definitive test

---

## 6. HPHT Diamond Synthesis

### High-Pressure High-Temperature (HPHT)

#### Growth Description

HPHT diamond synthesis, first commercialized by General Electric in 1955, reproduces the conditions under which natural diamonds form in the Earth's mantle. The process:

- Carbon source: High-purity graphite
- Metal solvent/catalyst: Typically iron (Fe), nickel (Ni), cobalt (Co), or alloys thereof (e.g., Fe₇₀Ni₃₀). The metal acts both as a solvent (dissolving graphite) and as a catalyst (lowering the required pressure and temperature)
- Conditions: ~1400–1600°C and 50,000–70,000 atmospheres (5–7 GPa)
- Growth cell: A multi-anvil press (belt press, cubic press, or split-sphere press) compresses the growth capsule
- Growth: The graphite dissolves in the molten metal and migrates to the cooler seed crystal, where it precipitates as diamond
- Growth rate: ~1–10 mg/hour (much slower than gem synthetics but fast for diamond)
- Crystal size: Typical HPHT synthetic diamonds are 0.5–3 carats as-grown, occasionally larger (up to 10+ carats)
- Morphology: Cube-octahedral — the crystal form is a combination of cube {100} and octahedral {111} faces, producing a shape that differs from natural diamond's dominant octahedral form

The HPHT process has evolved significantly. Early HPHT diamonds were small, dark, and heavily included. Modern HPHT-grown diamonds (from producers like New Diamond Technology, Pure Grown Diamonds, and others) can exceed 10 carats, with colors ranging from near-colorless (Type IIa) to vivid fancy yellow (Type Ib) and blue (boron-doped).

#### Identification Features

**Metallic flux inclusions** — The single most important diagnostic feature. The metal catalyst (Fe, Ni, Co, or alloys) can become trapped in the growing crystal as:
- Dark, opaque, metallic-looking inclusions
- They appear black under transmitted light, bright metallic under reflected light
- Shapes: Irregular, rounded, or angular — often elongated along growth directions
- Size: Typically 5–100 microns, visible under 10–40× magnification
- **Magnetism**: Iron- and nickel-rich inclusions are magnetic. A strong neodymium magnet can attract some HPHT synthetics — this is a simple, non-destructive screening test. Note: Not all HPHT synthetics are magnetic (some use cobalt-rich alloys which are less magnetic).
- **X-ray fluorescence**: Flux inclusions in HPHT diamond produce characteristic XRF spectra (Fe, Ni, Co peaks). This can be detected by EDXRF.

**Cuboctahedral growth zoning** — Visible under crossed polarizers and in DiamondView imaging:
- The crystal shows distinct sector zoning corresponding to the {100} cube faces and {111} octahedral faces
- In the DiamondView, this appears as geometric sector zoning with sharp, straight boundaries between the cube and octahedral growth sectors
- The faces show different luminescence colors: typically blue or green in the {111} sectors and yellow or orange in the {100} sectors
- This sector zoning is highly characteristic — natural diamonds may show complex octahedral growth patterns but not the sharp cube-octahedral sectors

**Weak or no birefringence (strain)** under crossed polarizers:
- Natural diamonds typically show "tatami" strain patterns — cross-hatched or mosaic patterns of birefringence caused by plastic deformation in the mantle
- HPHT synthetic diamonds are grown under uniform conditions and typically show **almost no strain** — they go nearly completely dark under crossed polarizers, extinguishing uniformly
- The absence of strain is a strong indicator of HPHT synthesis
- **Warning**: Some natural diamonds (especially Type IIa) also show very low strain, so this test must be used in combination with others

**UV fluorescence**:
- Many HPHT synthetics show **strong yellow-green fluorescence** under long-wave UV, caused by aggregated nitrogen centers (H3 centers) formed during the HPHT process
- Some show **strong blue fluorescence** (especially Type IIb boron-doped blue diamonds)
- The fluorescence is often very uniform across the stone (due to the homogeneous nitrogen distribution)
- Natural diamond fluorescence is often patchy or zoned
- **Extremely strong fluorescence** (especially yellow-green) is suspicious

**Phosphorescence**:
- After exposure to short-wave UV, some HPHT synthetic diamonds phosphoresce (continue to emit light) for several seconds
- The phosphorescence is typically green, yellow-green, or blue-green
- Natural diamonds rarely show detectable phosphorescence
- Phosphorescence is a strong indicator of HPHT synthesis, especially when combined with strong yellow-green fluorescence
- The phosphorescence is linked to nitrogen-related defects (H3 centers) and boron acceptors

**Color**:
- Type IIa: Near-colorless to colorless (high-purity, no detectable nitrogen). HPHT can produce D-color diamonds that rival the finest natural gems.
- Type Ib: Yellow to golden-yellow (isolated nitrogen in the crystal lattice). The color is typically a distinctive bright, pure yellow — different from the brownish-yellow of many natural cape diamonds.
- Type IIb: Blue (boron-doped). The blue is typically a uniform, even blue — often more uniform than natural blue diamonds.
- Brown: As-grown HPHT diamonds are sometimes brown and require post-growth HPHT annealing to improve color.

**DiamondView Imaging (Most Reliable Single Test)**:

The DiamondView uses deep UV (225 nm) to excite luminescence, revealing the internal growth structure:

- **HPHT synthetic**: Geometric growth sectors with sharp, straight boundaries. The cube {100} and octahedral {111} sectors are clearly delineated. The cube sectors often luminesce yellow or orange; the octahedral sectors luminesce blue or green. The boundaries are straight and angular, forming a geometric grid-like pattern.
- **Natural diamond**: Octahedral growth layers with occasional resorption features. The growth patterns are concentric (like tree rings) rather than sectorial. Complex internal structures from multiple growth events.
- **CVD diamond**: Parallel, flat growth bands that run across the entire stone, like a deck of cards. No sector zoning.

**FTIR Spectroscopy**:

FTIR is a critical tool for typing diamond:

- **HPHT synthetic**: The most common types are:
  - **Type Ib**: Isolated substitutional nitrogen (single nitrogen atoms). This is the characteristic form of nitrogen in HPHT synthesis because the short growth time does not allow nitrogen to aggregate. The spectrum shows a sharp peak at 1130 cm⁻¹ (the Ib center) and a broad band at 1344 cm⁻¹.
  - **Type IIa**: No detectable nitrogen (for high-purity material grown with nitrogen-getters such as Al or Ti in the growth cell).
  - **Type IIb**: Boron-doped (shows boron absorption in the IR).
- **Natural diamond**: Predominantly **Type Ia** (aggregated nitrogen). The vast majority (~98%) of natural diamonds are Type Ia, containing nitrogen in aggregated forms:
  - **IaA**: Paired nitrogen atoms (A-centers), absorption at 1282 cm⁻¹
  - **IaB**: Four-nitrogen aggregates (B-centers), absorption at 1175 cm⁻¹
  - Natural Type Ib diamonds are extremely rare (only ~0.1% of natural diamonds)
  - Natural Type IIa diamonds exist but are rare (~2%)
- **HPHT treatment vs. synthesis**: FTIR can also distinguish HPHT treatment (annealing natural brown diamonds) from HPHT synthesis. HPHT treatment changes the nitrogen aggregation state — it converts Ib to Ia or creates H3 centers. HPHT synthesis preserves nitrogen as isolated (Ib) unless deliberately annealed.

### Chemical Vapor Deposition (CVD) Diamond

#### Growth Description

CVD diamond synthesis, developed in the 1980s and commercialized for gem-quality in the 2010s, grows diamond from a low-pressure gas plasma:

- Gas mixture: Methane (CH₄) as the carbon source, hydrogen (H₂) as the dominant gas (typically 0.5–5% CH₄ in H₂)
- Activation: Microwave plasma, hot filament, or DC arc breaks the gas molecules into reactive radicals (atomic hydrogen and methyl radicals CH₃·)
- Substrate: A flat diamond seed plate (typically a 1–10 mm² piece of HPHT synthetic diamond)
- Temperature: ~700–1000°C
- Pressure: ~1/100 atmosphere (1–50 Torr)
- Growth rate: 1–20 μm/hour (very slow — a 1-carat stone may take weeks to grow)
- Growth: Diamond grows epitaxially on the seed, building up as a flat plate

Key process characteristics:
- The seed plate is cut parallel to {100} (cubic face) to encourage step-flow growth
- The crystal grows as a **flat plate** — the final rough is wafer-thin, like a coin
- Nitrogen can be added to the gas to stabilize the growth (nitrogen converts the growth mode from {111} to {100}, producing clearer material)
- Post-growth treatment: Most CVD diamonds are HPHT-annealed after growth to:
  - Remove the brown color (which results from vacancy-related defects)
  - Improve transparency
  - Produce near-colorless (D–J) material
- Some CVD diamonds are also irradiated and annealed for fancy colors

CVD diamond technology has advanced rapidly. As of the current market, CVD diamonds up to 10+ carats are commercially available, with colors from colorless to fancy brown, pink, and yellow. CVD diamond is now the dominant method for producing high-quality synthetic diamonds (HPHT still dominates for industrial applications).

#### Identification Features

**Flat plate morphology** — The rough CVD diamond is a flat, wafer-like plate. Unlike natural diamond (which forms octahedral or dodecahedral crystals) and HPHT synthetic diamond (which forms cuboctahedral crystals), CVD diamond:
- Grows as a thin, flat plate parallel to the {100} face
- Often has a darker, graphitic edge (the edge of the growth surface)
- May have a rough, textured surface on the growth face
- If the rough is available, the flat plate morphology is diagnostic

**Strain pattern under crossed polarizers**:
- CVD diamond shows a distinctive "stripy" or "banded" strain pattern — alternating light and dark bands running parallel to the growth direction
- This is different from:
  - Natural diamond's "tatami" (cross-hatched) pattern
  - HPHT's near-complete extinction
- The banded strain is caused by slight differences in lattice parameter between growth layers
- The pattern is most visible when the stone is rotated under crossed polars

**Brown color (as-grown)** — Most as-grown CVD diamonds are brown, varying from very light brown to dark brownish. The brown color is caused by vacancy-related defects (the "H2" or "brown" defect — related to the 1.2 eV absorption band). This brown coloration is removed by post-growth HPHT annealing, which heals the vacancies. A diamond with:
- Strong brown color as-grown → CVD (or HPHT with certain treatments)
- Brown color that has been removed by HPHT → the stone shows evidence of two treatments (CVD + HPHT)
- The presence of strong brown followed by HPHT color improvement is strongly associated with CVD

**Graphite/amorphous carbon inclusions**:
- Dark, irregular, flake-like or dendritic inclusions — graphitic carbon that was not incorporated into the diamond structure
- These are typically found near the edges or substrate interface
- They appear as black irregular spots or flakes under magnification
- Not found in natural diamond (natural diamond's dark inclusions are typically sulfide or oxide minerals)

**UV fluorescence**:
- CVD diamond often shows **strong green to orange-red fluorescence** under UV
- The fluorescence is caused by NV centers (nitrogen-vacancy defects) — specifically:
  - NV⁰ (neutral nitrogen-vacancy): Zero-phonon line (ZPL) at 575 nm, produces orange-red fluorescence
  - NV⁻ (negatively charged NV): ZPL at 637 nm, produces red fluorescence
- The combination of NV centers gives a green-to-orange fluorescence
- This fluorescence can help distinguish CVD from HPHT (which tends to show more yellow-green H3 fluorescence)

**DiamondView imaging (Most Reliable)**:
- CVD diamond shows **flat, parallel growth layers** — like a stack of plywood or a deck of cards
- The layers are parallel to the seed plate and run across the entire stone
- There is no sector zoning (unlike HPHT)
- The growth layers are typically fine and closely spaced
- At the edges, the layers may curve or show step-like features
- This parallel, layered growth structure is diagnostic for CVD

**Spectroscopic Identification — The Definitive Tests**:

- **Photoluminescence (PL) spectroscopy**:
  - **NV centers**: NV⁰ at 575 nm and NV⁻ at 637 nm are almost always present. These are common in CVD diamond because the growth process creates many vacancies that pair with nitrogen.
  - **SiV center at 737 nm**: The silicon-vacancy center. Silicon is not a natural diamond impurity — it comes from the CVD growth chamber (the quartz windows or silica components of the reactor). The presence of a sharp SiV peak at 737 nm in PL is **very diagnostic** for CVD diamond. Natural diamonds almost never contain SiV (only very rare natural diamonds with Si inclusions, and even then the SiV signal is weak or absent).
  - **H3 center at 503 nm**: Present if the diamond has been HPHT-annealed after growth (the H3 center forms when A-centers capture a vacancy). This is common in post-treated CVD.
  - **GR1 center at 741 nm**: The neutral vacancy center. Often present in as-grown CVD (vacancies created during growth).

- **FTIR spectroscopy**:
  - **Type IIa**: High-quality CVD diamond is typically Type IIa (no detectable nitrogen). This is the most common type for gem-quality CVD.
  - **Type Ib**: Some CVD diamond uses nitrogen doping for {100} growth stabilization, producing isolated nitrogen (Ib). The FTIR shows the Ib peak at 1130 cm⁻¹.
  - **No Ia aggregation**: CVD diamond never shows Type Ia nitrogen aggregation (A-centers or B-centers) because the growth temperature is too low and the growth time too short for nitrogen to migrate and aggregate. If a diamond shows Ia aggregation, it is either natural or has been HPHT-treated.
  - **Hydrogen-related peaks**: CVD diamond commonly shows CH-related peaks at ~2920 and ~2850 cm⁻¹ (C-H stretching vibrations from methane in the growth gas). These are not typical in natural diamond.

- **Trace element analysis (LA-ICP-MS)**:
  - CVD diamond contains virtually no nitrogen (Type IIa material)
  - Silicon from the growth chamber is often detected (Si in natural diamond is usually below detection limits)
  - No aggregated nitrogen centers
  - The trace element profile is distinctly different from natural diamond

**Advanced laboratory protocol for CVD identification**:
1. DiamondView: Parallel flat growth bands? → CVD
2. PL spectroscopy: SiV at 737 nm? → CVD
3. PL spectroscopy: Strong NV centers (575/637 nm)? → CVD
4. FTIR: Type IIa or Ib with CH peaks at 2920 cm⁻¹? → CVD
5. Crossed polarizers: Stripy banded strain pattern? → CVD
6. Magnification: Graphite inclusions? → CVD

---

## 7. Skull Melting

### Process Description

Skull melting, also known as cold-crucible induction melting, is a specialized technique primarily used for growing cubic zirconia (CZ) crystals. The process:

- Raw material: ZrO₂ powder mixed with a stabilizer (typically CaO, MgO, or Y₂O₃ — Y₂O₃ produces the finest quality)
- Crucible: A water-cooled copper "skull" crucible — a set of copper fingers arranged in a cylinder, with water circulating through them
- Heating: A high-frequency (4–10 MHz) induction coil surrounds the crucible, inducing eddy currents in the material
- Melting: The material in the center of the crucible melts at ~2750°C. The outer layer in contact with the cooled copper fingers remains solid, forming a "skull" of unmelted material that protects the copper from the molten center
- Stabilization: Pure ZrO₂ undergoes a destructive phase transition on cooling (monoclinic ↔ tetragonal). Adding Y₂O₃ (typically 8–15 mol%) stabilizes the cubic phase at room temperature
- Growth: The crucible is slowly lowered from the coil, or the coil is raised, allowing directional solidification from the bottom
- Boule: The resulting crystal is a large cylindrical boule, typically 5–15 cm in diameter and 10–30 cm long, often with a faceted surface

Skull melting was developed in the Soviet Union in the 1970s and commercialized for gem use as "cubic zirconia" in the late 1970s. It remains the primary method for producing CZ, the most important diamond simulant.

### Cubic Zirconia (CZ)

**Physical properties**:
- **RI**: 2.15–2.18 — lower than diamond's 2.417. The lower RI means CZ has less brilliance (total internal reflection) than diamond. The difference is noticeable to the trained eye: CZ looks slightly "duller" or "glassier" than diamond.
- **Dispersion**: 0.058–0.066 — higher than diamond's 0.044. CZ shows more fire than diamond — it flashes more spectral colors. This is a useful visual clue: CZ tends to look "rainbow-y" or "glittery" in moderate light.
- **SG**: 5.6–6.0 — much heavier than diamond (3.52). A CZ stone feels notably heavier than a diamond of the same size. This is one of the simplest screening tests — a loose stone can be hefted.
- **Hardness**: 8–8.5 — softer than diamond (10). Over time, CZ will show facet-edge wear, abrasion, and surface scratches. Diamond's facet edges remain sharp.
- **Crystal system**: Cubic (isotropic). Under crossed polarizers, CZ should show complete extinction (dark in all orientations). However:
  - Some CZ shows **anomalous double refraction (ADR)** — a patchy or stripy extinction pattern
  - This is caused by internal strain from the rapid growth and cooling
  - The ADR can be confused with birefringence, but CZ is truly isotropic

**Inclusions**:
- **Gas bubbles**: CZ can contain round or elongated gas bubbles trapped during growth
- **Veils**: Wispy, veil-like inclusions caused by fluctuations in growth conditions
- **Unmelted flux particles**: Small, irregular particles of Y₂O₃ or other stabilizer that did not fully dissolve
- **Fingerprints**: Healed fracture-like patterns — but CZ does not have natural-looking mineral inclusions, crystal inclusions, or metallic inclusions

**Visual clues**:
- **"Crust" on pavilion facets**: CZ tends to have a distinctive surface texture — a slightly orange-peel-like or crust-like texture on the pavilion facets, caused by the rapid growth and the difficulty of polishing this hard material perfectly
- **Luster**: CZ has lower luster than diamond. The difference is subtle but real: diamond has the highest luster of any transparent gem (adamantine), while CZ is "sub-adamantine." The difference is most noticeable when a CZ and a diamond are compared side by side.
- **Fire vs. brilliance**: CZ has more fire (dispersion) but less brilliance (light return) than diamond. In a well-cut stone, CZ looks more colorful but less "sparkly" in white light.

**Detection summary**:
1. Thermal conductivity test: CZ does NOT conduct heat well. A diamond tester (thermal probe) will read "not diamond." This is the simplest definitive test.
2. SG heavy: CZ is 60–70% heavier than diamond. A loose stone can be identified by heft.
3. ADR under crossed polars: If the stone is isotropic but shows anomalous extinction, it may be CZ (or synthetic spinel — check RI).
4. RI: 2.15–2.18 on a refractometer (far point method, using contact liquid) is diagnostic for CZ.
5. Dispersion: Visual impression of strong fire combined with lower brilliance.
6. Magnification: Bubbles, veils, no natural inclusions, surface crust.

**CZ vs. other diamond simulants**:

| Property | Diamond | CZ | Moissanite | YAG | GGG | Strontium Titanate |
|---|---|---|---|---|---|---|
| RI | 2.417 | 2.15–2.18 | 2.65–2.69 | 1.833 | 1.970 | 2.409 |
| Dispersion | 0.044 | 0.058–0.066 | 0.104 | 0.028 | 0.038 | 0.190 |
| SG | 3.52 | 5.6–6.0 | 3.21–3.22 | 4.55 | 7.03 | 5.13 |
| Hardness | 10 | 8–8.5 | 9.25 | 8–8.5 | 6–7 | 5–6 |
| Thermal cond. | Very high | Low | Very high | Low | Low | Low |

- Moissanite (SiC) is the most convincing diamond simulant because its thermal conductivity is close to diamond's — it can fool thermal probes. Moissanite is doubly refractive (birefringence 0.043) and shows characteristic "fuzzy" facet edges from doubling. Its SG (3.21) is lower than diamond's, and it is typically identified by the combination of high RI, high dispersion, double refraction, and low SG.
- CZ remains the most common diamond simulant due to its low cost and good appearance.

---

## 8. Comparative Detection Tables

### Identification by Species and Growth Method

| Synthetic Type | Growth Method | Key Diagnostic Feature(s) | Detection Difficulty | Required Tool(s) |
|---|---|---|---|---|
| Ruby | Flame Fusion | Curved striae, gas bubbles, orange-red color | Easy | Microscope, immersion |
| Ruby | Czochralski | Metallic (Pt/Ir) inclusions, no curved striae | Hard | Microscope (high mag: 40–80×) |
| Ruby | Flux | Flux residues (breadcrumbs, veils), Pt platelets | Moderate–Hard | Microscope (high mag: 40–80×) |
| Ruby | Hydrothermal | Patchy color zoning, OH bands in FTIR | Hard | FTIR, LA-ICP-MS |
| Sapphire (blue) | Flame Fusion | Curved striae, gas bubbles, no color zoning | Easy | Microscope, immersion |
| Sapphire (blue) | Czochralski | Metallic inclusions, uniform color | Hard | Microscope (high mag) |
| Sapphire (blue) | Flux | Flux residues, patchy zoning, Pt platelets | Hard | Microscope (immersion), FTIR |
| Sapphire (blue) | Hydrothermal | Seed plate, OH bands, patchy color | Very Hard | FTIR, LA-ICP-MS |
| Emerald | Flux | Flat FTIR (no water peaks), low RI (1.560–1.566) | Moderate | FTIR, refractometer |
| Emerald | Hydrothermal | Chevron graining, nailhead spicules, phenakite | Moderate | Microscope, immersion |
| Spinel | Flame Fusion | ADR, curved striae, unnatural colors | Easy | Polariscope, microscope |
| Spinel | Flux | Flux veils, needle inclusions, pastel colors | Hard | Microscope (high mag) |
| Alexandrite | Flux/Czochralski | Flat FTIR (no OH), metallic inclusions | Hard | FTIR, microscope |
| Alexandrite | Natural reference | OH bands at 2163, 2430, 4150 cm⁻¹ | Reference | FTIR |
| Diamond | HPHT | Geometric sector zoning, weak strain, magnetic inclusions | Moderate | DiamondView, crossed polars, magnet |
| Diamond | CVD | Parallel flat bands, SiV at 737 nm, stripy strain | Moderate | PL spectroscopy, DiamondView |
| Quartz | Hydrothermal | No twinning, seed plate, very clean | Very Hard | Crossed polars, LA-ICP-MS |
| CZ | Skull melt | Low RI (2.15–2.18), high SG (5.6–6.0), ADR | Easy | Refractometer, balance, thermal probe |

### Spectroscopy Summary Table

| Growth Method | FTIR Water/OH | Key Spectral Features | PL Features | Trace Elements |
|---|---|---|---|---|
| Flame Fusion | No water (dry melt) | No distinctive IR features | N/A | Very pure, dopant-dependent |
| Czochralski | No water (dry melt) | No distinctive IR features | N/A | Very pure, dopant-dependent |
| Flux | No water (dry melt) | Flat in water region (emerald) | N/A | Contains Pt from crucible |
| Hydrothermal | Water/OH present | Water bands in IR (all species) | N/A | Very pure, low trace elements |
| HPHT diamond | No water | Type Ib (1130 cm⁻¹) or IIa | H3 (503 nm), NV (575/637 nm) | Metallic catalyst (Fe,Ni,Co) |
| CVD diamond | No water; CH peaks (2920 cm⁻¹) | Type IIa or Ib | SiV (737 nm), NV (575/637 nm) | Si from chamber, no catalyst metals |

### UV Fluorescence Quick Reference
