Repository: hariskhan2010/gemology-assistant

File: docs/extended-gemstone-data.md (part 3 of 3)
# Extended Gemstone Property Database
- **Key Diagnostic Features:** Very rare; similar to taaffeite but Mg-rich (taaffeite is Be-rich), even rarer; distinguished by spectroscopy and composition; pale olive-green to violet-gray
- **Geographic Origins:** Australia (Musgrave Range — type locality), Greenland, Madagascar, Tanzania, Sri Lanka
- **Care Notes:** Extremely rare; a collector's gem; durable but handle with care due to scarcity.

### Lapis Lazuli

- **Refractive Index:** ~1.50 (spot reading; massive)
- **Birefringence:** None (aggregate)
- **Specific Gravity:** 2.75 (range 2.70–2.90)
- **Mohs Hardness:** 5.5
- **Crystal System:** Cubic (lazurite component)
- **Optic Character:** Isotropic (aggregate)
- **Pleochroism:** None
- **UV Fluorescence LW:** Weak yellow-green (some)
- **UV Fluorescence SW:** Inert
- **Key Diagnostic Features:** Deep blue color, golden pyrite flecks (diagnostic), white calcite veins/patches, massive structure, low hardness (5.5), high SG for its color
- **Synthetic Detection:** Synthetic lapis (Gilson) — no pyrite, uniform color, white speckles (not calcite), porcelain-like texture
- **Common Treatments:** Dyeing (to enhance blue), waxing, impregnation with resin, reconstituted lapis (crushed with resin)
- **Geographic Origins:** Afghanistan (Badakhshan — Sar-e-Sang, the classic source), Chile (Ovalle, Andes), Russia (Siberia — Baikal), Pakistan, USA (Colorado, California), Myanmar, Canada
- **Care Notes:** Avoid ultrasonic, steam, and harsh chemicals. Heat may damage resin/wax. Clean with soft cloth and mild soap. Protect from acidic solutions. Porous — avoid water if waxed.

### Jadeite

- **Refractive Index:** 1.654–1.673
- **Birefringence:** Aggregate (not measurable in cutting)
- **Specific Gravity:** 3.30–3.38 (typically 3.34)
- **Mohs Hardness:** 6.5–7
- **Crystal System:** Monoclinic (pyroxene group)
- **Optic Character:** Aggregate — biaxial in individual crystals
- **Pleochroism:** None in aggregate
- **UV Fluorescence LW:** Inert (most); weak white to green (some treated)
- **UV Fluorescence SW:** Inert (white jade may show weak)
- **Key Diagnostic Features:** Very high SG (3.34) relative to nephrite (2.95), translucent to opaque, fine-grained compact texture, \"feathery\" or \"grainy\" surface under magnification, fine intensity of green (emerald-green most valuable)
- **Synthetic Detection:** Dyeing (green dye common), polymer-impregnation (\"B-jade\"), bleached + polymer (\"B+C jade\"), resin-impregnated and dyed; Gilson synthetic jadeite exists but is distinguishable
- **Common Treatments:** Bleaching + polymer impregnation (B-jade), dyeing (C-jade), combination B+C, waxing
- **Geographic Origins:** Myanmar (Hpakant, Mogok area — nearly all commercial jadeite), Guatemala (Motagua Valley), Japan, Russia, USA (California)
- **Care Notes:** Impermeable after polishing; avoid impact (can break). Do not use ultrasonic or steam on B-jade. Polymer-treated material degrades with heat and UV. Clean with damp cloth only.

### Nephrite

- **Refractive Index:** 1.600–1.632 (spot reading ~1.61)
- **Birefringence:** Aggregate (not measurable)
- **Specific Gravity:** 2.90–3.03 (typically 2.95)
- **Mohs Hardness:** 6.5
- **Crystal System:** Monoclinic (amphibole group — tremolite/actinolite series)
- **Optic Character:** Aggregate — biaxial in individual crystals
- **Pleochroism:** None in aggregate
- **UV Fluorescence LW:** Inert
- **UV Fluorescence SW:** Inert
- **Key Diagnostic Features:** Lower SG than jadeite (2.95 vs 3.34), tougher than jadeite (interlocking fibrous structure — the toughest known natural material), creamy white to dark green, \"mutton fat\" white is highly prized, greasy luster, fine fibrous texture visible at high magnification
- **Synthetic Detection:** None (no synthetic nephrite); dyed quartzite often sold as \"jade\"
- **Common Treatments:** Dyeing (green, lavender, black — rare), waxing, heat (to darken or produce brown)
- **Geographic Origins:** China (Xinjiang — Kunlun Mountains, Hotan), Russia (Siberia — Baikal area), Canada (British Columbia — jade province), USA (Wyoming, Alaska), New Zealand (South Island — pounamu/greenstone), Taiwan (Fengtien), Australia
- **Care Notes:** Very tough but can crack under extreme force. Avoid acid and heat. Clean with mild soap and water.

### Turquoise

- **Refractive Index:** 1.610–1.650 (spot reading ~1.62)
- **Birefringence:** 0.040 (rarely measurable in cryptocrystalline)
- **Specific Gravity:** 2.60–2.85 (typically 2.76)
- **Mohs Hardness:** 5–6 (porous varieties softer)
- **Crystal System:** Triclinic (cryptocrystalline)
- **Optic Character:** Aggregate — biaxial in individual crystals
- **Pleochroism:** None (aggregate)
- **UV Fluorescence LW:** Weak blue/green to inert
- **UV Fluorescence SW:** Inert
- **Key Diagnostic Features:** Distinctive "robin's egg" blue to blue-green color (from Cu), spiderweb matrix (dark host rock veining), low hardness (porous), chalky to waxy luster varies with hardness and treatment, dark lines in matrix (limonite, sandstone)
- **Synthetic Detection:** Gilson synthetic turquoise — very uniform color, no "thirst" (porosity), blueberry-like texture, even; reconstituted turquoise (crushed + resin); dyed howlite (magnesite or calcite) — the most common simulant
- **Common Treatments:** Waxing/impregnation (stabilization — to reduce porosity and improve color), dyeing, epoxy stabilization, reconstituted turquoise (chalk pieces bonded with resin), Zachery treatment
- **Geographic Origins:** USA (Nevada — Battle Mountain, Royston, Kingman; Arizona — Sleeping Beauty, Bisbee; Colorado, New Mexico), Iran (Nishapur — historically), China (Hubei), Egypt (Sinai), Tibet, Mexico (Sonora), Chile
- **Care Notes:** Very porous — absorbs oils, cosmetics, and perfumes (color darkens over time). Avoid ultrasonic, steam, and chemicals. Clean with soft dry cloth.

### Opal — Precious (White / Light)

- **Refractive Index:** 1.37–1.47 (typically 1.42–1.45)
- **Birefringence:** None (amorphous)
- **Specific Gravity:** 1.98–2.25 (typically 2.10)
- **Mohs Hardness:** 5.5–6.5
- **Crystal System:** Amorphous
- **Optic Character:** Isotropic
- **Pleochroism:** None
- **UV Fluorescence LW:** Variable: white/blue (common), green, or inert
- **UV Fluorescence SW:** May show strong blue or green; can have phosphorescence
- **Key Diagnostic Features:** Play-of-color (diffraction from silica spheres), very low SG (2.0–2.2), amorphous (isotropic), typical body color white, "potch" (common opal without color)
- **Synthetic Detection:** Gilson synthetic opal — "lizard skin" play-of-color pattern (too regular), columnar structure visible, very uniform, lower density than natural
- **Common Treatments:** Sugar-and-acid treatment (to darken body color), smoke treatment, plastic impregnation, doublet and triplet construction, dyeing
- **Geographic Origins:** Australia (Lightning Ridge, Coober Pedy, Andamooka — 95% of world's opal), Ethiopia (Wollo Province), Brazil, Mexico (Queretaro), USA (Nevada, Oregon)
- **Care Notes:** Very delicate. Avoid heat, ultrasonic, steam, and rapid temperature changes. May craze with thermal stress. Hydrophane Ethiopian opal absorbs water. Clean with soft damp cloth only.

### Opal — Black

- **Refractive Index:** 1.37–1.47
- **Birefringence:** None
- **Specific Gravity:** 1.98–2.25
- **Mohs Hardness:** 5.5–6.5
- **Crystal System:** Amorphous
- **Optic Character:** Isotropic
- **Key Diagnostic Features:** Dark body color (black, dark gray, dark blue) with strong play-of-color, dark base makes colors more vivid, very high value
- **Common Treatments:** Smoke treatment, sugar-acid carbonization, plastic impregnation
- **Geographic Origins:** Australia (Lightning Ridge, Mintabie, Quilpie), Ethiopia
- **Care Notes:** The most valuable opal type. Same care as precious opal.

### Opal — Boulder

- **Refractive Index:** 1.37–1.47 (opal component)
- **Birefringence:** None
- **Specific Gravity:** 2.30–2.80 (varies with ironstone content)
- **Mohs Hardness:** 5.5–6.5 (opal) / 7 (ironstone)
- **Crystal System:** Amorphous
- **Key Diagnostic Features:** Thin seam of opal naturally attached to ironstone boulder host rock, unique patterns, from Queensland, Australia
- **Geographic Origins:** Australia (Queensland — Quilpie, Winton, Kyabra)
- **Care Notes:** More durable than pure opal due to ironstone backing.

### Opal — Fire (Mexican Opal)

- **Refractive Index:** 1.37–1.47 (typically 1.42–1.44)
- **Birefringence:** None
- **Specific Gravity:** 1.98–2.25 (typically 2.10)
- **Mohs Hardness:** 5.5–6.5
- **Crystal System:** Amorphous
- **Optic Character:** Isotropic
- **Key Diagnostic Features:** Transparent to translucent orange-red to yellow body color (from Fe), may or may not show play-of-color
- **Geographic Origins:** Mexico (Queretaro, Hidalgo), Brazil, Ethiopia
- **Care Notes:** Delicate; avoid heat and sudden temperature change.

### Opal — Ethiopian (Hydrophane)

- **Refractive Index:** 1.37–1.47 (varies with water content)
- **Birefringence:** None
- **Specific Gravity:** 1.98–2.10 (hydrophane lower when dry)
- **Mohs Hardness:** 5.5–6.5
- **Crystal System:** Amorphous
- **Key Diagnostic Features:** Hydrophane — porous opal that absorbs water (becomes transparent when wet), often with bright play-of-color
- **Common Treatments:** Smoke treatment, dyeing
- **Geographic Origins:** Ethiopia (Wollo Province, Shewa Province), Sudan (rare)
- **Care Notes:** Hydrophane absorbs water, oils, and sweat — may change appearance temporarily. Clean with dry cloth only.

### Opal — Common (Potch / Matrix)

- **Refractive Index:** 1.44–1.46 (approx)
- **Birefringence:** None
- **Specific Gravity:** 2.08–2.15
- **Mohs Hardness:** 5.5–6
- **Crystal System:** Amorphous
- **Optic Character:** Isotropic
- **Key Diagnostic Features:** No play-of-color, translucent to opaque, white, gray, yellow, pink, green (prase opal)
- **Geographic Origins:** Australia, Peru (pink opal), Tanzania, Brazil, USA
- **Care Notes:** Same care issues as precious opal.

### Malachite

- **Refractive Index:** 1.655–1.909
- **Birefringence:** 0.254 (very high)
- **Specific Gravity:** 3.60–4.05 (typically 3.80)
- **Mohs Hardness:** 3.5–4
- **Crystal System:** Monoclinic
- **Pleochroism:** Light green / dark green (strong in crystals)
- **UV Fluorescence LW:** Inert
- **UV Fluorescence SW:** Inert
- **Key Diagnostic Features:** Distinctive banded green color — concentric or botryoidal light and dark green bands (diagnostic), low hardness, reacts with HCl, massive habit
- **Synthetic Detection:** Synthetic malachite exists (Russian) — too-regular alternating banding
- **Common Treatments:** Impregnation (with plastic/wax to stabilize), coating
- **Geographic Origins:** DRC (Katanga), Russia (Urals), Zambia, Mexico, Australia, Chile, USA, Romania
- **Care Notes:** Very soft. Sensitive to acids and heat. Avoid ultrasonic and steam. Clean with soft dry cloth. Toxic if dust inhaled during cutting.

### Azurite

- **Refractive Index:** 1.730–1.838
- **Birefringence:** 0.108 (very high)
- **Specific Gravity:** 3.50–3.83
- **Mohs Hardness:** 3.5–4
- **Crystal System:** Monoclinic
- **Pleochroism:** Blue / light blue (strong)
- **UV Fluorescence LW:** Inert
- **UV Fluorescence SW:** Inert
- **Key Diagnostic Features:** Deep azure-blue color, often associated with malachite (azurmalachite), low hardness, effervesces with HCl
- **Geographic Origins:** France (Chessy), USA (Arizona, Utah), Mexico, DRC, Russia, Namibia, Morocco
- **Care Notes:** Very soft; unstable in air (converts to malachite over time). Clean with dry cloth only.

### Rhodochrosite

- **Refractive Index:** 1.577–1.840 (spot reading ~1.63)
- **Birefringence:** 0.010–0.220 (highly variable)
- **Specific Gravity:** 3.45–3.70
- **Mohs Hardness:** 3.5–4.5
- **Crystal System:** Trigonal
- **Optic Character:** Uniaxial
- **Optic Sign:** Negative (−)
- **Pleochroism:** Red / pink (strong in crystals)
- **UV Fluorescence LW:** Inert (usually)
- **UV Fluorescence SW:** Inert
- **Key Diagnostic Features:** Pink to rose-red color with white banding (Inca Rose), botryoidal or stalactitic habit, low hardness, reacts with HCl
- **Synthetic Detection:** Hydrothermal synthetic exists; look for too-perfect banding
- **Common Treatments:** Impregnation, dyeing, oil/wax
- **Geographic Origins:** Argentina (Capillitas), South Africa (Kalahari), USA (Colorado — Alma, Sweet Home), Peru, Mexico, China, Romania, Russia
- **Care Notes:** Very soft; susceptible to acids. Clean with soft cloth only.

### Serpentine

- **Refractive Index:** 1.490–1.571 (spot reading ~1.56)
- **Birefringence:** 0.006–0.015
- **Specific Gravity:** 2.44–2.70 (typically 2.55–2.60)
- **Mohs Hardness:** 2.5–5 (typically 4)
- **Crystal System:** Monoclinic / Orthorhombic
- **Pleochroism:** Weak (green)
- **Key Diagnostic Features:** Opaque to translucent green, yellow-green to brownish-green, greasy to waxy luster, fibrous or massive, low hardness
- **Common Treatments:** Dyeing, waxing
- **Geographic Origins:** USA (California, Vermont), China, Russia, Afghanistan, South Africa, New Zealand, UK (Cornwall)
- **Care Notes:** Soft — scratches easily. Clean with mild soap and water.

### Sodalite

- **Refractive Index:** 1.483–1.487
- **Birefringence:** None (cubic)
- **Specific Gravity:** 2.15–2.40 (typically 2.25–2.30)
- **Mohs Hardness:** 5.5–6
- **Crystal System:** Cubic
- **Optic Character:** Isotropic
- **Pleochroism:** None
- **UV Fluorescence LW:** Orange-red (strong)
- **UV Fluorescence SW:** Orange-red (brighter than LW)
- **Key Diagnostic Features:** Deep blue color with white veins (calcite, albite), no pyrite (vs lapis), lower SG than lapis (2.25 vs 2.75), strong orange fluorescence
- **Common Treatments:** Dyeing, waxing
- **Geographic Origins:** Canada (Ontario — Bancroft), Brazil, Russia (Kola), USA (Maine, Arkansas), Namibia, India, Afghanistan
- **Care Notes:** Moderate durability; avoid harsh chemicals and heat.

### Unakite

- **Refractive Index:** 1.54–1.58 (composite)
- **Birefringence:** Aggregate
- **Specific Gravity:** 2.85–3.20 (typically 2.95–3.05)
- **Mohs Hardness:** 6–7
- **Crystal System:** Composite (quartz + orthoclase + epidote)
- **Key Diagnostic Features:** Mottled pink (feldspar) and green (epidote) with quartz, massive granular texture
- **Geographic Origins:** USA (North Carolina — Unakas Mountains), Australia, China, Brazil, Mexico
- **Care Notes:** Durable enough for jewelry; avoid harsh chemicals.

### Variscite

- **Refractive Index:** 1.550–1.590 (spot reading ~1.56)
- **Birefringence:** 0.006–0.008
- **Specific Gravity:** 2.50–2.60
- **Mohs Hardness:** 4–5
- **Crystal System:** Orthorhombic
- **Pleochroism:** Variable (light green / dark green)
- **Key Diagnostic Features:** Bright green to blue-green color, often with black or brown spiderweb matrix, lower hardness than turquoise
- **Common Treatments:** Impregnation, waxing, dyeing
- **Geographic Origins:** USA (Utah, Nevada), Australia (Queensland), Brazil, Germany
- **Care Notes:** Soft; avoid heat, chemicals, and water if impregnated.

### Charoite

- **Refractive Index:** 1.542–1.558 (spot reading ~1.55)
- **Birefringence:** 0.009
- **Specific Gravity:** 2.54–2.78 (typically 2.68)
- **Mohs Hardness:** 5–6
- **Crystal System:** Monoclinic
- **Pleochroism:** Moderate (violet)
- **UV Fluorescence LW:** Inert to weak
- **UV Fluorescence SW:** Inert to weak
- **Key Diagnostic Features:** Swirling purple to lavender color with silky chatoyant sheen, unique "orbicular" patterns, only found in one location on Earth
- **Geographic Origins:** Russia (Siberia — Sakha Republic, Aldan region, the only known source)
- **Care Notes:** Moderate durability; avoid impact. Clean with mild soap and water.

### Sugilite

- **Refractive Index:** 1.607–1.610
- **Birefringence:** 0.003
- **Specific Gravity:** 2.74–2.82
- **Mohs Hardness:** 6–6.5
- **Crystal System:** Hexagonal
- **Optic Character:** Uniaxial
- **Optic Sign:** Negative (−)
- **Pleochroism:** Purple / pink (strong)
- **UV Fluorescence LW:** Inert
- **UV Fluorescence SW:** Inert
- **Key Diagnostic Features:** Intense purple to pink-magenta color, massive habit, vitreous to waxy luster
- **Common Treatments:** Dyeing, oiling
- **Geographic Origins:** South Africa (Kalahari — Wessels mine), Japan, Canada, India
- **Care Notes:** Moderate durability; may fade in prolonged light.

### Chrysocolla

- **Refractive Index:** 1.460–1.570 (variable)
- **Birefringence:** None (amorphous)
- **Specific Gravity:** 2.00–2.45
- **Mohs Hardness:** 2–4 (very soft)
- **Crystal System:** Amorphous
- **Optic Character:** Isotropic
- **Pleochroism:** None
- **Key Diagnostic Features:** Bright cyan-blue to blue-green color, cryptocrystalline to amorphous, often mixed with quartz, very low hardness
- **Common Treatments:** Impregnation, stabilization
- **Geographic Origins:** USA (Arizona, New Mexico), Mexico, Chile, Peru, DRC, Russia
- **Care Notes:** Very soft; often stabilized with quartz for durability. Avoid water and heat.

### Larimar (Blue Pectolite)

- **Refractive Index:** 1.595–1.645
- **Birefringence:** 0.038–0.040
- **Specific Gravity:** 2.72–2.78
- **Mohs Hardness:** 4.5–5
- **Crystal System:** Triclinic
- **Optic Character:** Biaxial
- **Optic Sign:** Positive (+)
- **Pleochroism:** Blue / colorless (weak)
- **UV Fluorescence LW:** Inert to weak
- **Key Diagnostic Features:** Unique Caribbean-blue color, only source in the world, massive habit with white patches, volcanic origin
- **Geographic Origins:** Dominican Republic (Barahona Province — Los Checheses, the only known source)
- **Care Notes:** Soft; avoid ultrasonic and steam. May fade in prolonged UV.

### Oregon Sunstone

- **Refractive Index:** 1.552–1.569
- **Birefringence:** 0.008–0.010
- **Specific Gravity:** 2.65–2.71
- **Mohs Hardness:** 6–6.5
- **Crystal System:** Triclinic
- **Optic Character:** Biaxial
- **Optic Sign:** Positive (+)
- **Pleochroism:** Weak
- **Key Diagnostic Features:** Copper platelets create aventurescence, body colors yellow-green to red, often facet-grade with copper sparkle
- **Common Treatments:** Copper diffusion (controversial for Chinese "sunstone")
- **Geographic Origins:** USA (Oregon — Rabbit Basin, Dust Devil mine), Canada, India
- **Care Notes:** Moderate durability; treat per feldspar care.

### Amber — Baltic

- **Refractive Index:** 1.539–1.545
- **Birefringence:** None (amorphous)
- **Specific Gravity:** 1.05–1.10
- **Mohs Hardness:** 2–2.5
- **Crystal System:** Amorphous
- **Optic Character:** Isotropic
- **Pleochroism:** None
- **UV Fluorescence LW:** Blue-white to yellow-green (moderate to strong)
- **UV Fluorescence SW:** Blue-white (moderate)
- **Key Diagnostic Features:** Extremely low SG (1.05–1.10 — floats in salt water), electrostatic charge when rubbed, inclusions (insects, plant matter), conchoidal fracture, smells like pine when heated
- **Synthetic Detection:** Copal dissolves in acetone (amber resists); reconstructed amber (pressed fragments); celluloid and plastic simulants
- **Common Treatments:** Heat treatment (to clarify, produce "sun spangles"), pressure treatment, dyeing, reconstituted (ambroid)
- **Geographic Origins:** Baltic Sea region (Poland, Lithuania, Latvia, Russia — Kaliningrad, 80% of world amber), Dominican Republic, Myanmar (Burmite), Mexico, Canada
- **Care Notes:** Very soft and brittle. Avoid heat, chemicals, and alcohol. Clean with soft dry cloth. Protect from sunlight.

### Amber — Dominican

- **Refractive Index:** 1.539–1.545
- **Birefringence:** None
- **Specific Gravity:** 1.04–1.08
- **Mohs Hardness:** 2–2.5
- **Crystal System:** Amorphous
- **Key Diagnostic Features:** Often clearer than Baltic, blue fluorescence under UV, more abundant insect inclusions
- **Geographic Origins:** Dominican Republic (La Cordillera Septentrional)
- **Care Notes:** Same as Baltic amber.

### Copal

- **Refractive Index:** 1.539–1.542
- **Birefringence:** None
- **Specific Gravity:** 1.03–1.06
- **Mohs Hardness:** 1.5–2
- **Crystal System:** Amorphous
- **Key Diagnostic Features:** Immature resin (<1 million years old), dissolves in acetone, softer than amber, UV fluorescence weaker
- **Geographic Origins:** Colombia, Brazil, Madagascar, East Africa, New Zealand, Indonesia
- **Care Notes:** More fragile than amber; avoid acetone and alcohol.

### Pearl — Natural (Saltwater)

- **Refractive Index:** 1.530–1.685 (nacre; typically ~1.53–1.59)
- **Birefringence:** 0.156 (nacre)
- **Specific Gravity:** 2.68–2.78 (saltwater)
- **Mohs Hardness:** 2.5–4.5 (typically 3.5)
- **Crystal System:** Orthorhombic (aragonite)
- **Optic Character:** Aggregate
- **Pleochroism:** None
- **UV Fluorescence LW:** Variable: blue-white to yellow
- **UV Fluorescence SW:** Variable; often weaker
- **Key Diagnostic Features:** Nacreous layers, concentric growth structure, fine orient (iridescent luster), very rare
- **Common Treatments:** Bleaching, dyeing, irradiation, tinting
- **Geographic Origins:** Persian Gulf (Bahrain, Kuwait), Gulf of Manaar (Sri Lanka/India), Red Sea, Australia, French Polynesia, Japan
- **Care Notes:** Very soft and fragile. Avoid acids, perfumes, and ultrasonic. Clean with soft damp cloth. Store separately.

### Pearl — Cultured Akoya

- **Refractive Index:** 1.530–1.685
- **Birefringence:** 0.156
- **Specific Gravity:** 2.68–2.78
- **Mohs Hardness:** 2.5–4.5
- **Key Diagnostic Features:** Bead-nucleated (round), 2–10 mm, nacre thickness 0.2–0.5 mm, white to cream with pink/green orient
- **Geographic Origins:** Japan, China, Vietnam
- **Care Notes:** Same as natural pearls.

### Pearl — Freshwater Cultured

- **Refractive Index:** 1.530–1.685
- **Birefringence:** 0.156
- **Specific Gravity:** 2.68–2.78
- **Mohs Hardness:** 2.5–4.5
- **Key Diagnostic Features:** Non-bead-nucleated (solid nacre), irregular shapes, often dyed, no bead nucleus visible in X-ray, sizes up to 15+ mm
- **Geographic Origins:** China (Zhuji — 95% of world production), USA (Mississippi River), Japan (Lake Biwa)
- **Care Notes:** Solid nacre makes them more durable than thin-nacre Akoya.

### Pearl — South Sea

- **Refractive Index:** 1.530–1.685
- **Birefringence:** 0.156
- **Specific Gravity:** 2.71–2.79
- **Key Diagnostic Features:** Large (9–20 mm), thick nacre, satiny luster, white/cream/golden
- **Geographic Origins:** Australia, Indonesia, Philippines, Myanmar
- **Care Notes:** Same as natural pearls.

### Pearl — Tahitian

- **Refractive Index:** 1.530–1.685
- **Birefringence:** 0.156
- **Specific Gravity:** 2.68–2.78
- **Key Diagnostic Features:** Dark body colors: gray, black, green, peacock, aubergine, blue; "peacock" most valuable
- **Geographic Origins:** French Polynesia (Tahiti, Tuamotu Archipelago), Cook Islands
- **Care Notes:** Same as all pearls.

### Coral — Red (Precious)

- **Refractive Index:** 1.486–1.658
- **Birefringence:** 0.160–0.172
- **Specific Gravity:** 2.55–2.68
- **Mohs Hardness:** 3.5–4
- **Crystal System:** Trigonal (calcite)
- **Key Diagnostic Features:** Deep red to pink color, branching growth pattern, fine grooves, reacts with HCl
- **Synthetic Detection:** Reconstructed coral (powder + binder), plastic imitation, dyed calcite
- **Common Treatments:** Bleaching, dyeing, waxing, impregnation
- **Geographic Origins:** Mediterranean Sea (Italy, Greece, France), Japan, Taiwan, Midway Islands
- **Care Notes:** Soft; avoid acids and heat. CITES may apply.

### Coral — Pink, White, Bamboo

- **Refractive Index:** 1.486–1.658
- **Specific Gravity:** 2.55–2.68
- **Mohs Hardness:** 3–4
- **Key Diagnostic Features:** Angel skin coral (pale pink), white coral, bamboo coral (white with black nodes)
- **Geographic Origins:** Japan, Hawaii, Taiwan
- **Care Notes:** Similar to red coral.

### Ivory / Bone

- **Refractive Index:** 1.535–1.570 (ivory) / ~1.56 (bone)
- **Birefringence:** Organic aggregate
- **Specific Gravity:** 1.70–2.00 (ivory) / 1.85–2.00 (bone)
- **Mohs Hardness:** 2.5–3
- **Crystal System:** Amorphous / organic
- **Key Diagnostic Features:** Ivory: Schreger lines (cross-hatching); Bone: visible marrow cavities and Haversian canals
- **Synthetic Detection:** Plastic imitations (no Schreger lines), tagua nut (SG 1.4)
- **Geographic Origins:** Elephant (Africa, Asia — CITES restricted), walrus (Arctic), mammoth (Siberia — legal), hippo, whale
- **Care Notes:** Organic — prone to drying and cracking. Many forms CITES restricted.

### Jet

- **Refractive Index:** 1.64–1.68 (spot; variable)
- **Birefringence:** None (amorphous)
- **Specific Gravity:** 1.30–1.35
- **Mohs Hardness:** 2.5–4
- **Crystal System:** Amorphous (fossilized wood)
- **Key Diagnostic Features:** Intense black, very light weight (SG ~1.33), warm to touch, brown streak, conchoidal fracture
- **Synthetic Detection:** Glass (cold, heavier), obsidian (heavier SG 2.4), vulcanite (smells of sulfur when hot)
- **Common Treatments:** Waxing, oiling
- **Geographic Origins:** England (Whitby), Spain, France, Germany, USA (Colorado, Utah), Turkey, India
- **Care Notes:** Very soft and brittle; avoid heat and chemicals. Clean with dry cloth.

### Moldavite

- **Refractive Index:** 1.488–1.527
- **Birefringence:** None (amorphous)
- **Specific Gravity:** 2.32–2.40
- **Mohs Hardness:** 5.5
- **Crystal System:** Amorphous (tektite)
- **Optic Character:** Isotropic
- **Pleochroism:** None
- **UV Fluorescence LW:** Inert
- **UV Fluorescence SW:** Inert
- **Key Diagnostic Features:** Green to brown-green color, sculpted surface (flow ridges, pitting), gas bubbles, dark glassy appearance
- **Synthetic Detection:** Glass imitations (too perfect surface, different SG)
- **Geographic Origins:** Czech Republic (Bohemia — Moldau River valley, the only source), Austria (rare)
- **Care Notes:** Durable but can chip; avoid rapid temperature change.

### Tektites

- **Refractive Index:** 1.48–1.52
- **Birefringence:** None (amorphous)
- **Specific Gravity:** 2.30–2.55
- **Mohs Hardness:** 5.5–6.5
- **Crystal System:** Amorphous
- **Optic Character:** Isotropic
- **Pleochroism:** None
- **Key Diagnostic Features:** Dark brown to black, splashform shapes (teardrops, buttons, dumbbells), schlieren flow lines
- **Geographic Origins:** Australia (australites), SE Asia (indochinites), Philippines, China, Ivory Coast, USA (Texas)
- **Care Notes:** Durable; clean normally.

### Hematite

- **Refractive Index:** 2.940–3.220 (opaque)
- **Birefringence:** 0.280 (opaque)
- **Specific Gravity:** 5.26
- **Mohs Hardness:** 5.5–6.5
- **Crystal System:** Trigonal
- **Pleochroism:** None (opaque)
- **Key Diagnostic Features:** Black with metallic luster, reddish-brown streak (diagnostic), heavy (SG 5.26), may show iridescent tarnish
- **Synthetic Detection:** "Magnetic hematite" is synthetic barium/strontium ferrite; natural is not magnetic
- **Common Treatments:** Heat, coating
- **Geographic Origins:** Brazil, Switzerland, England, USA (Lake Superior), Canada, Australia, Germany
- **Care Notes:** Can rust if exposed to water; wipe dry after cleaning.

### Pyrite

- **Refractive Index:** Opaque
- **Specific Gravity:** 4.95–5.10
- **Mohs Hardness:** 6–6.5
- **Crystal System:** Cubic
- **Pleochroism:** None (opaque)
- **Key Diagnostic Features:** Pale brassy-yellow, cubic crystals with striated faces, "fool's gold", greenish-black streak
- **Geographic Origins:** Peru, Spain, Italy, USA (Colorado, Illinois), Mexico, Bolivia, China
- **Care Notes:** Tarnishes and may rust; avoid moisture.

### Marcasite

- **Refractive Index:** Opaque
- **Specific Gravity:** 4.85–4.90
- **Mohs Hardness:** 6–6.5
- **Crystal System:** Orthorhombic (dimorph of pyrite)
- **Key Diagnostic Features:** Pale bronze-yellow, radiating/tabular habit, cock's comb twins, more unstable than pyrite
- **Geographic Origins:** Czech Republic, Austria, USA (Oklahoma, Missouri), Poland, Canada
- **Care Notes:** Unstable in moist air. Jewelry "marcasite" is typically pyrite set in silver.

### Obsidian

- **Refractive Index:** 1.48–1.51 (typical ~1.50)
- **Birefringence:** None (amorphous)
- **Specific Gravity:** 2.33–2.42 (typically 2.40)
- **Mohs Hardness:** 5–5.5
- **Crystal System:** Amorphous (volcanic glass)
- **Optic Character:** Isotropic
- **Pleochroism:** None
- **UV Fluorescence LW:** Variable; often inert
- **Key Diagnostic Features:** Volcanic glass, conchoidal fracture, sharp edges, typically black, may show banding or inclusions
- **Common Treatments:** Heat (to produce silver sheen), coating
- **Geographic Origins:** USA (Oregon, California, Wyoming), Mexico, Iceland, Italy, Russia, Armenia, Japan
- **Care Notes:** Moderate durability but can chip; conchoidal fracture makes edges sharp.

### Obsidian — Snowflake

- **Refractive Index:** 1.48–1.51
- **Birefringence:** None
- **Specific Gravity:** 2.33–2.42
- **Mohs Hardness:** 5–5.5
- **Crystal System:** Amorphous
- **Key Diagnostic Features:** Black glass with white radial clusters (spherulites) of cristobalite — "snowflakes"
- **Geographic Origins:** USA (Utah, Oregon), Mexico
- **Care Notes:** Same as obsidian.

### Obsidian — Rainbow / Mahogany / Sheen / Apache Tears

- **Refractive Index:** 1.48–1.51
- **Birefringence:** None
- **Specific Gravity:** 2.33–2.42
- **Mohs Hardness:** 5–5.5
- **Crystal System:** Amorphous
- **Key Diagnostic Features:** Rainbow: thin-film interference from magnetite; Mahogany: black with brown hematite swirls; Sheen: gold/silver reflective sheen; Apache Tears: small rounded black nodules
- **Geographic Origins:** USA (Arizona, New Mexico, Oregon, California), Mexico, Peru
- **Care Notes:** Same as obsidian.
