Repository: hariskhan2010/gemology-assistant

File: docs/gemstone-treatment-detection.md (part 3 of 3)
# Gemstone Treatment Detection Reference
3. **Oblique fiber-optic** (40x): Look for surface coating wear, luster differences.
4. **UV epi-illumination** (if available): UV fluorescence patterns in fractures.
5. **Immersion cell** (for suspect diffusion): Submerge in appropriate liquid; examine color distribution.

**Key questions to answer:**
- Are inclusions pristine (natural/untreated) or altered (heat)?
- Are fractures empty or filled? Do they flash?
- Is color uniform or concentrated in fractures (dye)?
- Is there a surface coating visible at facet edges?
- Are there surface-reaching tunnels (laser drilling)?

### UV Lamp (LW 365 nm / SW 254 nm)

**Screening protocol:**

1. **LWUV (365 nm):** Observe fluorescence color, intensity, and distribution.
   - Fracture fluorescence (yellow-green) → oiling/resin in emerald.
   - White fracture fluorescence → polymer impregnation (B-jade, stabilized turquoise).
   - Unnatural strong color → possible dye.
   - Geometric growth patterns → HPHT diamond (requires DiamondView for resolution).

2. **SWUV (254 nm):** Check for differences — many treatments fluoresce differently under SW vs. LW.
   - Diamond: Blue fluorescence common, but HPHT-treated may show green-yellow.
   - Some polymer fillers fluoresce under LW but not SW.

3. **Confidence score:** 1 (no fluorescence) to 5 (diagnostic fluorescence pattern).

### FTIR Spectroscopy

**Applications by region:**

| Region (cm⁻¹) | Diagnostic For |
|---|---|
| 3000–3700 | OH stretching in corundum (heat treatment); water in beryl |
| 2800–3000 | C-H stretching in oils, resins, polymers, waxes (oiling, B-jade, stabilization) |
| 1700–1800 | C=O stretching in polyesters (resin fillers) |
| 1500–1700 | Aromatic ring vibrations (Opticon, some resins) |
| 1000–1500 | Fingerprint region — filler identification |
| 400–1100 | Silicate matrix absorption (host mineral) |

**Protocol:**
1. Run background scan.
2. Position stone on ATR crystal (or use reflection mode for mounted stones).
3. Collect spectrum (400–4000 cm⁻¹).
4. Subtract host mineral reference spectrum.
5. Identify residual peaks — match to known filler database.

### Raman Spectroscopy

**Applications:**

- **Inclusion identification:** Identify mineral inclusions and check for thermal alteration phases.
- **Filler identification:** Match unknown filler spectra to reference database (glass, resin, oil, wax, dye).
- **Coating analysis:** Raman can penetrate thin coatings to identify the coating material.
- **Phase identification:** Differentiate polymorphs (e.g., rutile vs. anatase TiO₂ in coatings).
- **Diamond type:** Single-crystal diamond shows characteristic first-order Raman peak at 1332 cm⁻¹; shifts and broadening indicate strain (HPHT treatment).

**Protocol:**
1. Use 514 nm or 785 nm laser (785 nm reduces fluorescence background for organic materials).
2. Focus on suspicious area (fracture, inclusion, coating).
3. Collect spectrum (100–2000 cm⁻¹ range).
4. Compare with reference database.
5. For fluorescence-dominated spectra (common for organic fillers), try 1064 nm FT-Raman.

### ED-XRF

**Applications:**

- **Elemental detection for filler identification:** Pb, Bi, Ba, Sr in glass fillers.
- **Surface diffusion screening:** Elevated Fe, Ti, Cr at surface vs. interior.
- **Coating analysis:** Ti, Al, Si, Zr from oxide coatings.
- **Gem species identification:** Trace element fingerprint.
- **Geographic origin:** Major + trace element profiles.

**Limitations:**
- Cannot detect **Be** (atomic number 4) — use LA-ICP-MS for beryllium diffusion.
- Cannot detect **organic elements** (C, H, O, N) — use Raman/FTIR for fillers.
- Surface-sensitive — may not represent bulk composition.

### LA-ICP-MS

**Applications:**

- **Beryllium diffusion detection:** Be quantification in corundum.
- **Depth profiling:** Diffusion profile characterization.
- **Geographic origin determination:** Trace element fingerprint.
- **Heat treatment assessment:** Element distribution changes.

**Limitations:**
- **Destructive** (leaves a 20–50 μm crater).
- Requires calibration standards.
- Not widely available in commercial gem labs.

### DiamondView

**Applications:**

- **HPHT detection:** Geometric growth patterns vs. natural irregular patterns.
- **HPHT synthetic identification:** Distinct sector zoning patterns.
- **Natural vs. synthetic diamond:** Growth pattern differences.
- **Treatment history:** Fluorescence patterns reveal growth and treatment history.

**Limitations:**
- Diamond-specific instrument (only useful for diamond).
- Very expensive — only in major gemological laboratories.
- Requires interpretation by trained personnel.

---

## Practical Detection Workflow

This workflow is designed for a gemologist presented with an unknown faceted stone. It assumes access to a standard gemological lab (microscope, UV lamp, refractometer, polariscope, spectroscope) and optionally FTIR/Raman.

### Level 1: Basic Screening (5–10 minutes)

**Goal:** Identify obvious treatments and narrow possibilities.

1. **Identify the species first:**
   - Measure RI, birefringence, optic character (refractometer, polariscope).
   - Measure specific gravity (hydrostatic balance or heavy liquids).
   - Observe spectrum (handheld spectroscope or UV-Vis).
   - Observe inclusions (microscope, darkfield).

2. **UV fluorescence check:**
   - LWUV (365 nm): Note color and distribution.
   - SWUV (254 nm): Note differences from LW.
   - **Key flags:** Fracture fluorescence (oil/resin), uniform bright fluorescence (polymer impreg.), patchy fluorescence (dye).

3. **Microscope scan:**
   - **Darkfield:** General inclusion survey.
   - **Fiber-optic (overhead, rotating):** Flash effect in fractures (glass filling).
   - **High magnification (40–70x):** Surface details — coating wear, dye concentration, drill holes, filled cavities.

4. **Polariscope (for diamond):**
   - Strong strain (natural) vs. weak/absent strain (HPHT-treated) — screening only.

### Level 2: Intermediate Testing (10–30 minutes)

**Goal:** Confirm or rule out specific treatments based on Level 1 results.

5. **If fracture fluorescence detected (emerald, jadeite, turquoise):**
   - FTIR or Raman for filler identification.
   - Acetone wipe test (if surface dye suspected).

6. **If flash effect detected (ruby, diamond):**
   - ED-XRF spot analysis at fracture (Pb, Bi detection).
   - Raman spectroscopy of filler material.

7. **If suspect surface diffusion (sapphire, ruby):**
   - Immersion microscopy: Observe color distribution.
   - Examine facet edges for wear revealing lighter interior.
   - ED-XRF surface vs. interior comparison.

8. **If suspect heat treatment (corundum):**
   - Examine silk dissolution, discoid halos.
   - FTIR OH region — check 3309 cm⁻¹ peak intensity.
   - Raman of mineral inclusions for phase alterations.

9. **If suspect laser drilling (diamond):**
   - High-magnification scan of surface for drill hole openings.
   - Track tunnels from surface to inclusions.
   - Check for glass filling in tunnels (flash effect).

10. **If suspect composite:**
    - RI reading on crown and pavilion (should be identical for natural stone).
    - Girdle scan at 40x for bond line.
    - Immersion test.

### Level 3: Advanced Lab Confirmation

**Goal:** Definitive identification for ambiguous or high-value cases.

11. **FTIR spectroscopy:**
    - For resin/oil/wax/polymer identification in fractures.
    - For OH region in corundum (heat treatment).
    - For nitrogen aggregation in diamond (HPHT).

12. **Raman spectroscopy:**
    - For filler/coating/dye identification.
    - For inclusion phase identification.
    - For opal treatment confirmation (amorphous carbon).

13. **ED-XRF:**
    - For heavy elements in fillers (Pb, Bi, Sr).
    - For surface element concentration (diffusion).

14. **PL spectroscopy (diamond):**
    - Low-temperature (LN₂) PL for color center identification.
    - GR1 (741 nm) for irradiation; H3/H4 for HPHT; NV for irradiation.

15. **LA-ICP-MS:**
    - Beryllium detection for Be-diffused sapphire.
    - Depth profiling for diffusion confirmation.
    - Trace element fingerprint for origin.

### Decision Tree Summary

```
Unknown stone
  → Identify species (RI, SG, spectrum)
  → UV fluorescence → suspicious? → FTIR/Raman
  → Microscope flash effect? → XRF/Raman
  → Immersion test (color distribution) → surface vs. body color
  → For diamond: polariscope → DiamondView → PL
  → For sapphire/ruby: FTIR (3309 cm⁻¹) → LA-ICP-MS (if Be suspected)
  → For emerald: UV fluorescence → FTIR for resin type
  → For pearl: UV fluorescence → X-ray (cultured vs. natural)
  → For jadeite: UV fluorescence → FTIR (B-jade definitive)
```

---

## FTC Guidelines and Disclosure Summary

The FTC Jewelry Guides (16 CFR Part 23) establish requirements for the disclosure of gemstone treatments. Key provisions:

### General Requirements

- **§ 23.23(a):** A seller must disclose if a treatment **"has a significant effect on the stone's value"** — and if the treatment is not permanent or creates special care requirements.
- **§ 23.23(b):** Disclosure must be made **before the sale** — on invoices, appraisals, and advertisements.

### Treatment-Specific Disclosure

| Treatment | FTC Disclosure Required | Notes |
|---|---|---|
| Heat | Not explicitly required for corundum (accepted) | Recommended for disclosure; CIBJO requires disclosure |
| Glass filling | **Yes** — must disclose | "Glass-filled ruby" |
| Oiling/Resin | **Yes** for heavy oiling; moderate for light | "Emerald — clarity enhanced with resin" |
| Irradiation | **Yes** — must disclose | "Blue topaz — irradiated" |
| Dyeing | **Yes** — must disclose | "Jadeite — color enhanced by dyeing" |
| Surface diffusion | **Yes** — must disclose | "Sapphire — surface diffused color" |
| Coating | **Yes** — must disclose | "Coated tanzanite" |
| HPHT (diamond) | **Yes** — must disclose | "HPHT treated diamond" |
| Polymer impregnation | **Yes** | "B-jade — polymer impregnated" |
| Laser drilling | **Yes** | "Laser-drilled diamond" |
| Bleaching (pearl) | Not always required | Accepted trade practice |
| Waxing (jadeite) | Light waxing — not required | Heavy waxing — should disclose |

### Industry Standards (CIBJO)

CIBJO (World Jewellery Confederation) publishes the "Blue Books" which define treatment disclosure standards adopted by most of the international trade:

- **Heat treatment of corundum:** Disclose if detectable.
- **Oiling of emerald:** Must disclose the type of filler (natural oil vs. synthetic resin).
- **HPHT diamond:** Must disclose as "HPHT treated" — not merely "color enhanced."
- **Irradiated topaz:** Must disclose — no exception.
- **Glass-filled ruby:** Must disclose — considered a composite material by some laboratories.

---

## Glossary of Key Terms

- **ATR-FTIR:** Attenuated Total Reflectance Fourier Transform Infrared Spectroscopy — surface-sensitive FTIR technique ideal for coatings and surface treatments.
- **B-jade:** Jadeite that has been polymer impregnated (usually bleached + polymer filled). "B" stands for "bleached" or "bonded."
- **Color center:** A crystal lattice defect (vacancy, interstitial, or impurity) that absorbs visible light, giving color to the stone.
- **DiamondView:** UV fluorescence imaging system from the Diamond Trading Company (De Beers) that reveals growth and treatment patterns in diamond.
- **Discoid halo:** A circular or oval fracture halo around a mineral inclusion, caused by differential thermal expansion during heating.
- **EPR (ESR):** Electron Paramagnetic Resonance (also called Electron Spin Resonance) — detects unpaired electrons in color centers. Definitive for irradiation detection.
- **Flash effect:** Iridescent color flashes (blue, orange, green) seen in glass-filled fractures under fiber-optic illumination — pathognomonic for glass filling.
- **GR1:** General Radiation 1 — a zero-phonon absorption line at 741 nm in diamond, caused by a neutral vacancy. Definitive for irradiation treatment.
- **H3 center:** A nitrogen-vacancy-nitrogen defect in diamond producing zero-phonon lines at 503 nm (absorption) and 503 nm (PL). Enhanced by HPHT treatment.
- **HPHT:** High Pressure High Temperature — treatment using extreme pressure and heat (50–70 kbar, 1300–2000°C).
- **Hydrophane opal:** A porous variety of opal (typically from Ethiopia) that absorbs water and becomes transparent/translucent when wet. Susceptible to sugar-acid treatment.
- **Immersion microscopy:** Viewing a gemstone submerged in a liquid with similar refractive index to eliminate surface reflections and reveal internal features.
- **LA-ICP-MS:** Laser Ablation Inductively Coupled Plasma Mass Spectrometry — a destructive trace element analysis technique that can depth-profile element concentrations.
- **Lattice diffusion:** Penetration of small elements (Be, Mg) into the crystal lattice at high temperature, creating body color (not just surface color). Distinguished from surface diffusion.
- **Metamict:** A state of partial amorphization (loss of crystal structure) caused by radiation damage, common in zircon. Heating can recrystallize metamict material.
- **NV center:** Nitrogen-Vacancy center in diamond — a nitrogen atom adjacent to a lattice vacancy. Produces zero-phonon lines at 575 nm (NV⁰) and 637 nm (NV⁻). Created or enhanced by irradiation + annealing.
- **Pathognomonic:** A sign or symptom that is so characteristic that it is diagnostic of a particular condition — e.g., the flash effect is pathognomonic for glass-filled ruby.
- **PL spectroscopy:** Photoluminescence spectroscopy — measuring light emitted by a material after excitation with a laser. Used extensively for diamond color center analysis.
- **Silk:** Microscopic needle-like rutile (TiO₂) inclusions in corundum. Silk dissolution is a key indicator of heat treatment.
- **Type IIa diamond:** Diamond with no measurable nitrogen impurities (the purest type, <5 ppm N). The most common type for HPHT color improvement.
- **Umbrella effect:** Darker blue color at the pavilion tip (culet) of irradiated topaz, fading toward the crown — caused by the geometry of irradiation exposure.
- **Zoning:** Variation in color or trace element concentration within a crystal. Natural zoning is typically sharp and angular; heat-treated zoning is diffuse.

---

## References and Further Reading

- Nassau, K. (1994). *Gemstone Enhancement: History, Science and State of the Art.* 2nd Ed. Butterworth-Heinemann.
- Webster, R. & Read, P.G. (1994). *Gems: Their Sources, Descriptions and Identification.* 6th Ed. Butterworth-Heinemann.
- Hurlbut, C.S. & Kammerling, R.C. (1991). *Gemology.* 2nd Ed. Wiley-Interscience.
- GIA. *Gems & Gemology* (all issues) — particularly the "Gem News International" section and treatment-related feature articles.
- GIA. *GIA Diamond Grading Lab Manual* and *Colored Stone Grading* manuals.
- Kiefert, L. et al. (1999). "Applications of FTIR Spectroscopy to Gemology." *Journal of Gemmology*, 26(5), 289–300.
- Smith, C.P. (1999). "Raman Spectroscopy in Gemology." *Gems & Gemology*, 35(4), 180–201.
- Breeding, C.M. et al. (2008). "Beryllium-diffused sapphire: Detection and characterization." *Gems & Gemology*, 44(1), 22–35.
- Scarratt, K. et al. (2006). "HPHT-treated diamonds: A review." *Gems & Gemology*, 42(4), 268–292.
- McClure, S.F. & Smith, C.P. (2000). "Treatment of gemstones: An update." *Gems & Gemology*, 36(4), 336–359.
- AIGS (Asian Institute of Gemological Sciences). *Treatment Detection Course Materials.*
- SSEF (Swiss Gemmological Institute). Published treatment reports and technical notes.
- FTC (Federal Trade Commission). *16 CFR Part 23 — Jewelry, Precious Metals, and Pewter Industries Guides.*
- CIBJO. *The Blue Books: Gemstone and Diamond Terminology Standards.*

---

*This document is maintained for AI-assisted reference. For definitive treatment identification, consult a major gemological laboratory (GIA, SSEF, Gübelin, AIGS, IGI). Last updated: June 2026.*
