Repository: hariskhan2010/gemology-assistant

File: docs/synthetic-gemstone-identification.md (part 3 of 3)
# Synthetic Gemstone Identification Guide
| Material | Natural Fluorescence | Synthetic Fluorescence | Notes |
|---|---|---|---|
| Ruby | Weak–strong red (varies) | Very strong red (flame fusion); strong red (flux) | Synthetic is often brighter |
| Sapphire (blue) | Inert–weak chalky | Chalky bluish-white (LW) | Synthetic more likely to fluoresce strongly |
| Emerald | Inert (most) | Inert (same) | UV not useful for emerald |
| Diamond (white) | Blue (Type Ia), variable | Yellow-green (HPHT), green-orange (CVD) | Color difference is diagnostic |
| Diamond (yellow) | Yellow (Type Ib rare) | Bright yellow-green (HPHT Ib) | H3 fluorescence |
| Spinel | Red (natural Mg-spinel) | Inert (synthetic) | Many natural spinels show red fluorescence |

---

## 9. Practical Identification Workflow

The following is a step-by-step approach for an AI-assisted identification: guiding a user through progressively more advanced checks to determine if a stone is natural or synthetic.

### Step 1: Gather Basic Information
- Ask the user about the stone: What species is it claimed to be? What color? What size? What clarity?
- Establish context: Where was it purchased? At what price? Is there a certificate?
- **Rule of thumb**: If the price seems too good for a natural stone of that size and quality, start with a high index of suspicion.

### Step 2: Clarity Assessment
- Is the stone suspiciously clean? Natural stones almost always have some inclusions — even "eye-clean" stones have features under magnification.
- A completely clean, flawless large stone is statistically unlikely to be natural.
- **Screening question**: "Under 10× magnification, do you see any crystals, needles, fingerprints, feathers, or growth lines? Or is it perfectly clean?"

### Step 3: Color Assessment
- Is the color unnaturally pure, intense, or saturated? Flame-fusion colors are often too perfect.
- Is the color too even? Natural stones (especially sapphire, amethyst, tourmaline) typically show some color variation or zoning.
- Are there colors that are unknown in nature for this species? (e.g., intense cobalt blue spinel, bright turquoise spinel, perfect colorless quartz)
- **Screening question**: "Does the color look completely even, or do you see patches, bands, or zones of different color intensity?"

### Step 4: Refractive Index (RI) Check
- Measure the RI with a refractometer. Is it within the expected range for the species?
- If the stone is claimed to be emerald:
  - RI below 1.570 → strong indicator of flux synthesis
  - RI 1.577–1.583 → consistent with natural or hydrothermal
- If the stone is claimed to be spinel:
  - RI exactly 1.728 → suspicious for synthetic (especially if combined with ADR)
- If the stone is a diamond simulant:
  - CZ: RI ~2.15–2.18
  - YAG: RI 1.833
  - GGG: RI 1.970
  - Strontium titanate: RI 2.409
  - Moissanite: RI 2.65–2.69 (double refractive)

### Step 5: Specific Gravity (SG) Measurement
- Hydrostatic weighing gives the SG. Compare to the expected natural range.
- Diamond simulants: CZ (5.6–6.0), YAG (4.55), GGG (7.03), ST (5.13) are all much heavier than diamond (3.52)
- **Screening question**: "Does the stone feel heavy or light for its size?"

### Step 6: Magnification — Systematic Search
Use a microscope at 10–40× with darkfield and/or fiber-optic illumination. Search systematically:

- **Curved striae**: Run your focus across the stone. If you see curved parallel bands, the stone is Verneuil synthetic. Most diagnostic for ruby, sapphire.
- **Gas bubbles**: Round, elongated, or tadpole-shaped cavities. Common in flame fusion and skull melt.
- **Flux residues**: Breadcrumb-like particles, twisted veils, dust clouds, comma-shaped trails. Look in veil patterns and along growth planes. Diagnostic for flux-grown stones.
- **Platinum inclusions**: Square/rectangular metallic platelets. Bright reflective. Diagnostic for flux or Czochralski growth.
- **Metallic inclusions (diamond)**: Dark opaque metallic specks (Fe/Ni/Co). Check with reflected light for metallic luster. Diagnostic for HPHT diamond.
- **Seed plate**: A flat plane crossing the stone, often with particles or veils on it. Diagnostic for hydrothermal growth.
- **Chevron graining**: V-shaped growth bands. Diagnostic for hydrothermal emerald.
- **Nailhead spicules**: Nail-shaped two-phase inclusions. Diagnostic for hydrothermal emerald.
- **Three-phase inclusions**: If found in emerald, strongly supports natural (especially Colombian). If completely absent, consider flux or hydrothermal.
- **Natural mineral inclusions**: Crystals, rutile needles ("silk"), apatite, calcite, etc. — these support natural origin but their absence is not diagnostic of synthetic.

### Step 7: UV Fluorescence
- **Ruby**: Very strong red (both LW and SW) is characteristic of flame-fusion synthetic. Natural ruby often shows weaker or more variable fluorescence.
- **Sapphire**: Chalky bluish-white under LW is suspicious for synthetic.
- **Diamond**: Yellow-green fluorescence (especially with phosphorescence) strongly suggests HPHT synthetic. Blue fluorescence is typical of many natural diamonds.
- **Spinel**: Inert under UV suggests synthetic (many natural spinels show red fluorescence).

### Step 8: Crossed Polarizers (Conoscopy)
- **Isotropic stones**: Should show complete extinction. Anomalous double refraction (patchy extinction) → likely synthetic spinel (flame fusion) or CZ.
- **Anisotropic stones**: 
  - Look for strain patterns. Natural diamond shows "tatami" or cross-hatched strain. HPHT diamond shows near-complete extinction (no strain). CVD diamond shows stripy banded strain.
  - Quartz: Look for Brazil-law twinning (tartan pattern in amethyst). If no twinning and the stone is amethyst, consider hydrothermal synthetic.

### Step 9: Chelsea Colour Filter (CCF)
- **Ruby**: Very strong bright red under CCF → synthetic (flame fusion). Natural ruby also shows red under CCF, but usually less intense.
- **Sapphire**: Pale greenish under CCF (natural); bright red or pink under CCF → synthetic cobalt-doped sapphire.
- **Emerald**: Natural emerald shows pinkish-red under CCF (Colombian) or green (other origins). Synthetic emerald (most) shows strong red under CCF.
- **Spinel**: Pale reddish under CCF (natural); strong red under CCF → synthetic cobalt-blue spinel.

### Step 10: Spectroscope (Hand-Held)
- Check for natural absorption features:
  - **Ruby**: Chrome lines (fine lines in the red). Both natural and synthetic show these — not diagnostic.
  - **Sapphire**: Iron lines at 450, 460, 470 nm in natural blue sapphire. Synthetic blue sapphire (cobalt-doped) shows broad absorption in the yellow-orange region instead.
  - **Emerald**: Chrome lines in the red (both natural and synthetic). Not diagnostic.
  - **Diamond**: The Cap (430 nm line) in Type Ia natural diamond. Type IIa diamonds (natural or synthetic) lack this line.
  - **Spinel**: Natural red spinel shows chrome spectrum (similar to ruby). Synthetic cobalt-blue spinel shows a characteristic cobalt spectrum with absorption bands in the yellow, green, and blue.

### Step 11: Advanced Laboratory Testing
If the stone is still not identified after the above steps, the following laboratory techniques are required:

- **FTIR (Fourier-Transform Infrared Spectroscopy)**:
  - Emerald: Determines the presence or absence of water in the beryl channels. No water → flux synthetic. Water present → natural or hydrothermal.
  - Alexandrite: Checks for OH bands (2163, 2430, 4150 cm⁻¹). No OH → synthetic (flux or Czochralski).
  - Diamond: Determines diamond type (Ia, Ib, IIa, IIb). HPHT synthetic is usually Ib or IIa. CVD is usually IIa. Natural is usually Ia.
  - Corundum: Checks for OH bands — hydrothermal corundum shows water bands that are absent in natural, melt, and flux corundum.

- **LA-ICP-MS (Laser Ablation Inductively Coupled Plasma Mass Spectrometry)**:
  - Provides quantitative trace element analysis
  - The definitive test for most natural vs. synthetic separations
  - Compares element ratios (Ga/Mg, Ga/Fe, Cr/V, Fe/Ti, etc.) against reference data for natural reference populations
  - Can identify the geographic origin of natural stones in addition to separating natural from synthetic

- **PL (Photoluminescence) Spectroscopy**:
  - Diamond: Detects NV centers (575, 637 nm), SiV (737 nm — diagnostic for CVD), H3 (503 nm), GR1 (741 nm)
  - Corundum: Detects Cr³⁺ lines, but natural and synthetic can be similar
  - A critical tool for diamond identification

- **DiamondView (Deep UV imaging)**:
  - The most reliable single test for diamond synthesis
  - Visualizes growth structures: sector zoning (HPHT), parallel layers (CVD), octahedral patterns (natural)
  - Should be combined with PL and FTIR for definitive identification

- **Raman Spectroscopy**:
  - Identifies inclusion minerals (e.g., phenakite in hydrothermal emerald)
  - Measures residual stress (via Raman peak shift)
  - Less commonly used for natural/synthetic identification but can be helpful for inclusion characterization

### Decision Tree for Common Scenarios

**Scenario A: "Is this ruby natural?"**
1. Magnification: Curved striae? → Yes: Flame fusion synthetic.
2. No curved striae. Flux residues or Pt platelets? → Yes: Flux synthetic.
3. Not obviously flux or Verneuil. Seed plate or patchy zoning? → Possibly hydrothermal.
4. Looks clean with uniform color. → Could be Czochralski.
5. Has natural-looking mineral inclusions? → Likely natural (but not guaranteed — some synthetics mimic natural inclusions).
6. FTIR: OH bands? → Natural or hydrothermal. No OH? → Flux or Czochralski.
7. LA-ICP-MS: Definitive answer.

**Scenario B: "Is this emerald natural or synthetic?"**
1. FTIR: Water peaks absent? → Flux synthetic. Water peaks present? → Natural or hydrothermal. (This is the most important single question.)
2. Magnification: Chevron graining? → Hydrothermal synthetic.
3. Magnification: Nailhead spicules? → Hydrothermal synthetic.
4. Magnification: Three-phase inclusions? → Likely natural (Colombian).
5. Magnification: Flux veils or breadcrumbs? → Flux synthetic.
6. RI: Below 1.570? → Flux synthetic.
7. Trace elements: Definitive answer between natural and hydrothermal.

**Scenario C: "Is this diamond natural?"**
1. Magnification: Metallic inclusions? → HPHT synthetic. Graphite flakes? → CVD.
2. DiamondView: Geometric sector zones? → HPHT. Flat parallel bands? → CVD. Octahedral patterns? → Natural.
3. PL: SiV at 737 nm? → CVD.
4. FTIR: Type Ia (aggregated nitrogen)? → Natural. Type Ib or IIa? → Could be synthetic (or rare natural).
5. Crossed polars: No strain? → HPHT synthetic. Stripy strain? → CVD. Tatami strain? → Natural.
6. UV fluorescence: Strong yellow-green with phosphorescence? → HPHT synthetic.

### Final Caveats

- **No single test is definitive**: Every identification should be based on the convergence of multiple tests. Exceptions exist for every rule.
- **New methods evolve**: As synthetic technology improves, new identification challenges emerge. Stay current with gemological literature.
- **Disclosure is key**: Synthetic gems are not "fakes" — they are real gemstones that should be disclosed as laboratory-grown. The gemologist's job is accurate identification, not value judgment.
- **When in doubt, send to a lab**: If a stone's origin affects its value significantly (e.g., a large ruby, a colored diamond, a fine alexandrite), and the identification is uncertain, refer the stone to a major gemological laboratory (GIA, SSEF, Gubelin, AGL, IGI, etc.) for advanced testing.

---

## References and Further Reading

- GIA (Gemological Institute of America), *Gems & Gemology* — quarterly journal with ongoing synthetic research
- Read, Peter G., *Gemmology* (3rd ed.), Butterworth-Heinemann
- Liddicoat, Richard T., *Handbook of Gem Identification* (12th ed.), GIA
- O'Donoghue, Michael, *Synthetic Gem Materials: Identification and Distinction*, Gems & Gemology (1982)
- Schmetzer, Karl, *Ruby & Sapphire from Different Sources: Identification Characteristics*, Journal of Gemmology
- Gems & Gemology, *Synthetic Diamond Update* (various issues, 2000–present)
- Shigley, James E., et al., *The Separation of Natural and Synthetic Diamond*, Gems & Gemology (1995)
- Welbourn, Chris, *Synthetic Diamond: A Gemological Perspective*, Journal of Gemmology (2004–2006)
- FTIR databases: GIA's reference spectra collection
- LA-ICP-MS databases: Swiss Gemmological Institute (SSEF) reference data
